Repository: cpb-cbb/porous_llm_extra

经过上次失败

原因： 

数据质量还是太差，数据不够多，若剔除比电容条件相关数据则会锐减，应该约束每个样本的比电容测试条件只取最具代表性的

能量密度，功率密度文献中的数据太少，目前仅罗列出来，基本上无法提数据。

文献中描述较为清晰的是实验数据，可作为切入点试一下

对于超级电容器多孔炭，他们不会所有的文献都将孔结构参数罗列出来。，要么是在图片，要么是在补充材料。

## LLM 切换指南

项目默认使用智谱 GLM 服务，但现在也支持任意 OpenAI 接口兼容的模型（如 Gemini、DeepSeek、Moonshot 等）。通过以下环境变量即可快速切换：

```bash

# 通用配置（.env 或 shell 中设置）
LLM_PROVIDER=gemini                 # 目标服务提供方，默认值为 zhipu
LLM_API_KEY=your-gemini-api-key     # 目标服务的 API Key
LLM_BASE_URL=https://generativelanguage.googleapis.com/v1beta/openai/
LLM_MODEL=gemini-1.5-flash-latest   # 可选，未设置时使用默认模型

# 仍支持旧版变量作为回退
ZHIPUAI_API_KEY=...                 # 当 LLM_PROVIDER=zhipu 时继续生效
ZHIPUAI_MODEL=glm-4.5
```

配置完成后，无需修改业务代码，所有继承自 `BaseZhipuAgent` 的 Agent 会自动读取配置并调用对应的 LLM 客户端。

> 兼容性提示：如果目标服务需要额外的组织 ID、Base URL 或请求头，请在 `.env` 中设置 `LLM_ORG`、`LLM_BASE_URL` 等变量。

File: datas/outputs/evaluation_results.csv (part 1 of 30)
PCP_Specific Surface Area (BET)_value,PCP_Total Pore Volume_value,PCP_Micropore Volume_value,PCP_Micropore Specific Surface Area_value,PCP_Mesopore Volume_value,PCP_Average Pore Diameter_value,PCP_Degree of Graphitization (Raman ID_IG)_value,PCP_Interlayer Spacing (XRD d002)_value,PCP_Element Content_C_value,PCP_Element Content_N_value,PCP_Element Content_O_value,PCP_Element Content_H_value,PCP_Element Content_S_value,Electrochem_Specific Capacitance_condition_value,Electrochem_Specific Capacitance_value,Electrochem_Cycle Stability_Cycle Number_value,Electrochem_Cycle Stability_Capacity Retention_value,Electrochem_Energy Density_value,Electrochem_Power Density_value,Electrochem_Voltage Window_value_min,Electrochem_Voltage Window_value_max,Electrochem_ESR_value,Electrochem_Rct_value,Preparation_Carbonization Temperature_value,doi
690.0,,,,0.0,,,,,,,,,10.0,16.4,,,,,-0.4,0.6,,0.29,750.0,10.1016_j.carbon.2015.12.095_extracted_structured
1470.0,,,,0.3,,,,,,,,,10.0,74.9,,,,,-0.4,0.6,,0.16,850.0,10.1016_j.carbon.2015.12.095_extracted_structured
2140.0,,,,0.25,,,,,,,,,10.0,93.9,,,,,-0.4,0.6,,0.11,950.0,10.1016_j.carbon.2015.12.095_extracted_structured
2680.0,1.54,0.83,,0.71,,,,,,,,,10.0,109.9,1000.0,100.0,,,-0.4,0.6,,0.08,,10.1016_j.carbon.2015.12.095_extracted_structured
2680.0,1.54,0.83,,0.71,,,,,,,,,,16.4,1000.0,100.0,,,-0.4,0.6,,0.08,,10.1016_j.carbon.2015.12.095_extracted_structured
213.0,,,,,,,,91.8,5.37,2.43,,,1.0,213.0,,,,,-1.0,0.0,,,600.0,10.1016_j.ensm.2019.07.009_extracted_structured
229.8,,,,,,,,87.18,9.97,1.83,,,1.0,229.8,,,,,-1.0,0.0,,,700.0,10.1016_j.ensm.2019.07.009_extracted_structured
,,,,,,,,87.3,10.95,1.46,,,1.0,342.4,,,,,-1.0,0.0,0.73,0.33,800.0,10.1016_j.ensm.2019.07.009_extracted_structured
,,,,,,,,87.3,10.95,1.46,,,0.5,351.0,,,,,-1.0,0.0,0.73,0.33,800.0,10.1016_j.ensm.2019.07.009_extracted_structured
,,,,,,,,87.3,10.95,1.46,,,1.0,342.0,,,,,-1.0,0.0,0.73,0.33,800.0,10.1016_j.ensm.2019.07.009_extracted_structured
,,,,,,,,87.3,10.95,1.46,,,10.0,268.0,,,,,-1.0,0.0,0.73,0.33,800.0,10.1016_j.ensm.2019.07.009_extracted_structured
3209.0,,,,,,,,80.48,,1.11,,,1.0,284.6,,,,,-1.0,0.0,,,900.0,10.1016_j.ensm.2019.07.009_extracted_structured
,,,,,,,,83.81,4.7,11.49,,,,,,,,,-1.0,0.0,,,800.0,10.1016_j.ensm.2019.07.009_extracted_structured
,,,,,,,,,,,,,,,,,,,,,,,,10.1016_j.seppur.2024.127955_extracted_structured
,,,,,,,,,,,,,,,,,,,,,,,,10.1016_j.ijbiomac.2019.04.004_extracted_structured
,,,,,,,,,,,,,,,,,,,1.0,3.0,,,600.0,10.1016_j.ceramint.2016.10.158_extracted_structured
,,,,,,0.87,,,,,,,,,,,,,1.0,3.0,,,600.0,10.1016_j.ceramint.2016.10.158_extracted_structured
2015.0,0.727,,,,2.435,0.92,,,,,,,,,50.0,,,,1.0,3.0,,,800.0,10.1016_j.ceramint.2016.10.158_extracted_structured
589.017,0.5465,0.2695,329.677,0.277,3.71,,,81.97,,13.88,,,1.0,245.0,,,34.67,97.68,0.0,1.0,0.015,,700.0,10.1016_j.est.2021.102823_extracted_structured
589.017,0.5465,0.2695,329.677,0.277,3.71,,,81.97,,13.88,,,1.0,211.0,,,34.67,97.68,0.0,1.0,0.015,,700.0,10.1016_j.est.2021.102823_extracted_structured
623.491,0.6941,0.1971,333.993,0.497,4.45,,,86.52,,11.25,,,1.0,245.0,,77.2,34.67,122.74,0.0,1.0,0.015,,800.0,10.1016_j.est.2021.102823_extracted_structured
623.491,0.6941,0.1971,333.993,0.497,4.45,,,86.52,,11.25,,,1.0,189.0,,77.2,34.67,122.74,0.0,1.0,0.015,,800.0,10.1016_j.est.2021.102823_extracted_structured
546.121,0.4795,0.18,336.0,0.2995,3.51,,,80.22,,16.41,,,1.0,192.0,,,,,0.0,1.0,0.036,,900.0,10.1016_j.est.2021.102823_extracted_structured
546.121,0.4795,0.18,336.0,0.2995,3.51,,,80.22,,16.41,,,1.0,149.0,,,,,0.0,1.0,0.036,,900.0,10.1016_j.est.2021.102823_extracted_structured
1165.0,1.03,,,,3.5,,,,,,,,,,,,,,,,,,600.0,10.1016_j.micromeso.2017.08.048_extracted_structured
,,,,,2.5,0.99,,,,,,,,,,,,,,,,,700.0,10.1016_j.micromeso.2017.08.048_extracted_structured
2799.0,1.91,,,,,0.96,,,,,,,,,,,,,,,,,800.0,10.1016_j.micromeso.2017.08.048_extracted_structured
2799.0,1.91,,,,2.5,1.03,,,,,,,,,,,,,,,,,900.0,10.1016_j.micromeso.2017.08.048_extracted_structured
663.0,0.33,,571.74,,,1.21,,84.82,1.44,11.76,,,,,,,,,0.0,1.0,1.25,2.046,600.0,10.1016_j.apt.2016.04.033_extracted_structured
663.0,0.33,,571.74,,,1.21,,84.82,1.44,11.76,,,,91.26,,,,,0.0,1.0,1.25,2.046,600.0,10.1016_j.apt.2016.04.033_extracted_structured
663.0,0.33,,571.74,,,1.21,,84.82,1.44,11.76,,,,0.33,,,,,0.0,1.0,1.25,2.046,600.0,10.1016_j.apt.2016.04.033_extracted_structured
663.0,0.33,,571.74,,,1.21,,84.82,1.44,11.76,,,,2.02,,,,,0.0,1.0,1.25,2.046,600.0,10.1016_j.apt.2016.04.033_extracted_structured
1622.77,0.83,,890.41,,,1.15,,87.16,1.72,9.06,,,1.0,175.0,10000.0,100.0,11.0,7500.0,0.0,1.0,0.828,0.046,700.0,10.1016_j.apt.2016.04.033_extracted_structured
1622.77,0.83,,890.41,,,1.15,,87.16,1.72,9.06,,,0.1,475.0,10000.0,100.0,11.0,7500.0,0.0,1.0,0.828,0.046,700.0,10.1016_j.apt.2016.04.033_extracted_structured
1622.77,0.83,,890.41,,,1.15,,87.16,1.72,9.06,,,,,10000.0,100.0,11.0,7500.0,0.0,1.0,0.828,0.046,700.0,10.1016_j.apt.2016.04.033_extracted_structured
1622.77,0.83,,890.41,,,1.15,,87.16,1.72,9.06,,,,,10000.0,100.0,11.0,7500.0,0.0,1.0,0.828,0.046,700.0,10.1016_j.apt.2016.04.033_extracted_structured
1622.77,0.83,,890.41,,,1.15,,87.16,1.72,9.06,,,,,10000.0,100.0,11.0,7500.0,0.0,1.0,0.828,0.046,700.0,10.1016_j.apt.2016.04.033_extracted_structured
1622.77,0.83,,890.41,,,1.15,,87.16,1.72,9.06,,,,0.83,10000.0,100.0,11.0,7500.0,0.0,1.0,0.828,0.046,700.0,10.1016_j.apt.2016.04.033_extracted_structured
1622.77,0.83,,890.41,,,1.15,,87.16,1.72,9.06,,,,2.04,10000.0,100.0,11.0,7500.0,0.0,1.0,0.828,0.046,700.0,10.1016_j.apt.2016.04.033_extracted_structured
1206.38,0.63,,888.78,,,1.17,,81.83,0.65,15.5,,,10.0,148.6,,,,,0.0,1.0,0.905,0.067,800.0,10.1016_j.apt.2016.04.033_extracted_structured
1206.38,0.63,,888.78,,,1.17,,81.83,0.65,15.5,,,,,,,,,0.0,1.0,0.905,0.067,800.0,10.1016_j.apt.2016.04.033_extracted_structured
1206.38,0.63,,888.78,,,1.17,,81.83,0.65,15.5,,,,,,,,,0.0,1.0,0.905,0.067,800.0,10.1016_j.apt.2016.04.033_extracted_structured
1206.38,0.63,,888.78,,,1.17,,81.83,0.65,15.5,,,,317.6,,,,,0.0,1.0,0.905,0.067,800.0,10.1016_j.apt.2016.04.033_extracted_structured
1206.38,0.63,,888.78,,,1.17,,81.83,0.65,15.5,,,,0.63,,,,,0.0,1.0,0.905,0.067,800.0,10.1016_j.apt.2016.04.033_extracted_structured
1206.38,0.63,,888.78,,,1.17,,81.83,0.65,15.5,,,,2.08,,,,,0.0,1.0,0.905,0.067,800.0,10.1016_j.apt.2016.04.033_extracted_structured
54.3,,,,,,0.826,,,,,,,8.0,,5000.0,89.0,28.36,2042.21,0.0,0.8,,,,10.1016_j.jallcom.2024.174076_extracted_structured
41.3,,,,,,0.821,,,,,,,,211.8,,,,,0.0,0.8,,,,10.1016_j.jallcom.2024.174076_extracted_structured
2644.884,1.171,0.668,1726.838,0.503,1.771,,,,,,,,1.0,236.3,,,,,0.0,1.0,,,800.0,10.1016_j.mtsust.2024.101007_extracted_structured
2644.884,1.171,0.668,1726.838,0.503,1.771,,,,,,,,0.1,215.2,,,,,0.0,1.0,,,800.0,10.1016_j.mtsust.2024.101007_extracted_structured
2391.166,0.987,0.811,2090.432,0.176,1.651,,,,,,,,1.0,278.0,10000.0,,,,0.0,1.0,,0.53,800.0,10.1016_j.mtsust.2024.101007_extracted_structured
2391.166,0.987,0.811,2090.432,0.176,1.651,,,,,,,,0.1,275.6,10000.0,,,,0.0,1.0,,0.53,800.0,10.1016_j.mtsust.2024.101007_extracted_structured
2209.71,0.898,0.763,1990.257,0.135,1.626,,,,,,,,1.0,271.1,,,,,0.0,1.0,,,800.0,10.1016_j.mtsust.2024.101007_extracted_structured
2209.71,0.898,0.763,1990.257,0.135,1.626,,,,,,,,0.1,264.5,,,,,0.0,1.0,,,800.0,10.1016_j.mtsust.2024.101007_extracted_structured
2293.783,0.953,0.826,2109.376,0.127,1.66,,,,,,,,1.0,264.5,,,,,0.0,1.0,,,800.0,10.1016_j.mtsust.2024.101007_extracted_structured
2293.783,0.953,0.826,2109.376,0.127,1.66,,,,,,,,,,,,,,0.0,1.0,,,800.0,10.1016_j.mtsust.2024.101007_extracted_structured
1881.657,0.753,0.667,1749.175,0.086,1.6,,,,,,,,,,,,,,0.0,1.0,,,800.0,10.1016_j.mtsust.2024.101007_extracted_structured
485.02,,,,,,1.17,0.376,,,9.36,,,,,,,,,0.2,-1.0,,,,10.1016_j.jpowsour.2014.07.180_extracted_structured
1436.02,,,,,,1.24,0.376,,1.59,2.12,,,,,14.0,,,,0.2,-1.0,,,,10.1016_j.jpowsour.2014.07.180_extracted_structured
21.0,,,,,,,,,,,,,0.5,234.0,,100.0,,,0.0,0.75,,,800.0,10.1016_j.biortech.2012.02.010_extracted_structured
21.0,,,,,,,,,,,,,,272.0,,100.0,,,0.0,0.75,,,800.0,10.1016_j.biortech.2012.02.010_extracted_structured
21.0,,,,,,,,,,,,,1.0,175.0,,100.0,,,0.0,0.75,,,800.0,10.1016_j.biortech.2012.02.010_extracted_structured
1279.0,0.47,,,0.31,,,,,,,,,0.5,277.0,,90.0,,,0.0,0.75,,,800.0,10.1016_j.biortech.2012.02.010_extracted_structured
1279.0,0.47,,,0.31,,,,,,,,,,269.0,,90.0,,,0.0,0.75,,,800.0,10.1016_j.biortech.2012.02.010_extracted_structured
1279.0,0.47,,,0.31,,,,,,,,,1.0,242.0,,90.0,,,0.0,0.75,,,800.0,10.1016_j.biortech.2012.02.010_extracted_structured
1430.0,0.58,,,0.1,,,,,,,,,0.5,321.0,,90.0,,,0.0,0.75,,,800.0,10.1016_j.biortech.2012.02.010_extracted_structured
1430.0,0.58,,,0.1,,,,,,,,,,325.0,,90.0,,,0.0,0.75,,,800.0,10.1016_j.biortech.2012.02.010_extracted_structured
1430.0,0.58,,,0.1,,,,,,,,,1.0,291.0,,90.0,,,0.0,0.75,,,800.0,10.1016_j.biortech.2012.02.010_extracted_structured
2132.0,0.96,,,1.22,,,,,0.6,20.3,,,0.5,228.0,,,,,0.0,0.75,,,800.0,10.1016_j.biortech.2012.02.010_extracted_structured
2132.0,0.96,,,1.22,,,,,0.6,20.3,,,,259.0,,,,,0.0,0.75,,,800.0,10.1016_j.biortech.2012.02.010_extracted_structured
2132.0,0.96,,,1.22,,,,,0.6,20.3,,,1.0,135.0,,,,,0.0,0.75,,,800.0,10.1016_j.biortech.2012.02.010_extracted_structured
1654.0,0.62,,,0.58,,,,,2.0,4.1,,,0.5,358.0,,93.0,,,0.0,0.75,,,800.0,10.1016_j.biortech.2012.02.010_extracted_structured
1654.0,0.62,,,0.58,,,,,2.0,4.1,,,,355.0,,93.0,,,0.0,0.75,,,800.0,10.1016_j.biortech.2012.02.010_extracted_structured
1654.0,0.62,,,0.58,,,,,2.0,4.1,,,1.0,329.0,,93.0,,,0.0,0.75,,,800.0,10.1016_j.biortech.2012.02.010_extracted_structured
443.3587,0.290966,0.111573,,0.179393,,,,,,,,,,,,,,,-1.0,0.0,,,600.0,10.1016_j.diamond.2024.111622_extracted_structured
480.5224,0.324439,0.117979,,0.216388,,,,,,,,,,,,,,,-1.0,0.0,,,700.0,10.1016_j.diamond.2024.111622_extracted_structured
599.0699,0.384278,0.16398,,0.228466,,,,,,,,,0.3,242.0,,,,,-1.0,0.0,,,800.0,10.1016_j.diamond.2024.111622_extracted_structured
555.4427,0.404903,0.145057,,0.271776,,,,,,,,,,,,,,,-1.0,0.0,,,900.0,10.1016_j.diamond.2024.111622_extracted_structured
1043.2697,0.635415,0.255535,,0.485135,,,,,,,,,0.5,203.0,17000.0,99.9,,,-1.0,0.0,,,800.0,10.1016_j.diamond.2024.111622_extracted_structured
1043.2697,0.635415,0.255535,,0.485135,,,,,,,,,1.0,186.0,17000.0,99.9,,,-1.0,0.0,,,800.0,10.1016_j.diamond.2024.111622_extracted_structured
1043.2697,0.635415,0.255535,,0.485135,,,,,,,,,2.0,170.0,17000.0,99.9,,,-1.0,0.0,,,800.0,10.1016_j.diamond.2024.111622_extracted_structured
1043.2697,0.635415,0.255535,,0.485135,,,,,,,,,4.0,168.0,17000.0,99.9,,,-1.0,0.0,,,800.0,10.1016_j.diamond.2024.111622_extracted_structured
1043.2697,0.635415,0.255535,,0.485135,,,,,,,,,8.0,164.0,17000.0,99.9,,,-1.0,0.0,,,800.0,10.1016_j.diamond.2024.111622_extracted_structured
1043.2697,0.635415,0.255535,,0.485135,,,,,,,,,16.0,160.0,17000.0,99.9,,,-1.0,0.0,,,800.0,10.1016_j.diamond.2024.111622_extracted_structured
1161.058,0.83666,0.33158,,0.650304,,,,,,,,,0.5,203.0,17000.0,99.9,,,-1.0,0.0,,,800.0,10.1016_j.diamond.2024.111622_extracted_structured
1161.058,0.83666,0.33158,,0.650304,,,,,,,,,1.0,186.0,17000.0,99.9,,,-1.0,0.0,,,800.0,10.1016_j.diamond.2024.111622_extracted_structured
1161.058,0.83666,0.33158,,0.650304,,,,,,,,,2.0,170.0,17000.0,99.9,,,-1.0,0.0,,,800.0,10.1016_j.diamond.2024.111622_extracted_structured
1161.058,0.83666,0.33158,,0.650304,,,,,,,,,4.0,168.0,17000.0,99.9,,,-1.0,0.0,,,800.0,10.1016_j.diamond.2024.111622_extracted_structured
1161.058,0.83666,0.33158,,0.650304,,,,,,,,,8.0,164.0,17000.0,99.9,,,-1.0,0.0,,,800.0,10.1016_j.diamond.2024.111622_extracted_structured
1161.058,0.83666,0.33158,,0.650304,,,,,,,,,16.0,160.0,17000.0,99.9,,,-1.0,0.0,,,800.0,10.1016_j.diamond.2024.111622_extracted_structured
1348.2935,1.029731,0.350369,,0.837559,,,,,,,,,0.3,242.0,17000.0,99.9,,80.0,-1.0,0.0,1.0,1.0,800.0,10.1016_j.diamond.2024.111622_extracted_structured
852.2712,0.709821,0.215628,,0.593224,,,,,,,,,0.5,203.0,,,,,-1.0,0.0,,,800.0,10.1016_j.diamond.2024.111622_extracted_structured
852.2712,0.709821,0.215628,,0.593224,,,,,,,,,1.0,186.0,,,,,-1.0,0.0,,,800.0,10.1016_j.diamond.2024.111622_extracted_structured
852.2712,0.709821,0.215628,,0.593224,,,,,,,,,2.0,170.0,,,,,-1.0,0.0,,,800.0,10.1016_j.diamond.2024.111622_extracted_structured
,,,,,,,,,,,,,,,,,,,,,,,600.0,10.1016_j.apsusc.2019.143722_extracted_structured
,,,,,,,,,,,,,,,,,,,,,,,650.0,10.1016_j.apsusc.2019.143722_extracted_structured
,,,,,,,,,,,,,,,,,,,,,,,700.0,10.1016_j.apsusc.2019.143722_extracted_structured
,,,,,,,,,,,,,,,,,,,,,,,750.0,10.1016_j.apsusc.2019.143722_extracted_structured
,,,,,,,,,,,,,,,,,,,,,,,800.0,10.1016_j.apsusc.2019.143722_extracted_structured
1968.0,1.144,0.401,0.552,,,0.76,,,,,,,1.0,223.5,5000.0,92.0,,,,,,,850.0,10.1016_j.apsusc.2019.143722_extracted_structured
1968.0,1.144,0.401,0.552,,,0.76,,,,,,,5.0,187.0,5000.0,92.0,,,,,,,850.0,10.1016_j.apsusc.2019.143722_extracted_structured
1968.0,1.144,0.401,0.552,,,0.76,,,,,,,10.0,160.0,5000.0,92.0,,,,,,,850.0,10.1016_j.apsusc.2019.143722_extracted_structured
,,,,,,,,,,,,,,,,,,,,,,,900.0,10.1016_j.apsusc.2019.143722_extracted_structured
,,,,,,,,,,,,,,,,,,,,,,,800.0,10.1016_j.apsusc.2019.143722_extracted_structured
,,,,,,,,,,,,,,,,,,,,,,,800.0,10.1016_j.apsusc.2019.143722_extracted_structured
,,,,,,,,,,,,,,,,,,,,,,,800.0,10.1016_j.apsusc.2019.143722_extracted_structured
,,,,,,,,,,,,,,,,,,,,,,,800.0,10.1016_j.apsusc.2019.143722_extracted_structured
,,,,,,,,,,,,,,,,,,,,,,,850.0,10.1016_j.apsusc.2019.143722_extracted_structured
,,,,,,,,,,,,,,,,,,,,,,,,10.1016_j.apsusc.2019.143722_extracted_structured
,,,,,,,,85.8,0.3,13.5,0.5,,,74.0,,,2.54,725.44,0.0,1.0,1.31,0.08,,10.1016_j.carbon.2017.05.056_extracted_structured
,,,,,,,,85.6,0.2,13.5,0.7,,,,,,,,0.0,1.0,1.51,0.06,,10.1016_j.carbon.2017.05.056_extracted_structured
,,,,,,,,81.8,0.6,16.8,0.9,,,,,,,,0.0,1.0,1.38,0.36,,10.1016_j.carbon.2017.05.056_extracted_structured
16.2,0.007,,,,,,,84.6,1.9,12.8,0.7,,,,,,,,0.0,1.0,0.88,0.03,700.0,10.1016_j.carbon.2017.05.056_extracted_structured
,,,,,,,,87.1,0.2,12.6,0.1,,,,,,,,0.0,1.0,1.11,0.12,,10.1016_j.carbon.2017.05.056_extracted_structured
,,,,,,,,77.3,0.4,21.8,0.5,,,,,,,,0.0,1.0,1.31,0.23,,10.1016_j.carbon.2017.05.056_extracted_structured
,,,,,,,,83.4,0.3,15.9,0.5,,,,,,,,0.0,1.0,1.26,0.12,,10.1016_j.carbon.2017.05.056_extracted_structured
,,,,,,,,88.4,0.6,10.7,0.3,,,,,,,,0.0,1.0,1.03,0.1,700.0,10.1016_j.carbon.2017.05.056_extracted_structured
345.7,,,,,,,,,,,,,,,,,,,-1.0,0.0,,,,10.1016_j.est.2024.114228_extracted_structured
1275.8,,,,,,,,,,,,,,,,,,,-1.0,0.0,,,600.0,10.1016_j.est.2024.114228_extracted_structured
2119.2,,,,,,0.97,,,,,,,1.0,215.0,10000.0,,,,-1.0,0.0,0.5038,,700.0,10.1016_j.est.2024.114228_extracted_structured
2340.8,,,,,,,,,,,,,,,,,,,-1.0,0.0,,,800.0,10.1016_j.est.2024.114228_extracted_structured
,,,,,,1.13,,,0.0,,,,1.0,97.0,,,,,-1.0,0.0,0.598,,,10.1016_j.est.2024.114228_extracted_structured
,,,,,,1.01,,,,,,,1.0,70.0,,,,,0.0,-1.0,,,800.0,10.1016_j.biortech.2021.125918_extracted_structured
,,,,,,,,,,,,,1.0,140.0,,,,,0.0,-1.0,,,800.0,10.1016_j.biortech.2021.125918_extracted_structured
2097.0,1.62,1.12,1569.0,0.5,2.1,1.06,,91.61,,8.18,,0.21,1.0,313.0,6000.0,94.0,,,-1.0,0.0,0.73,0.33,700.0,10.1016_j.est.2023.109094_extracted_structured
2097.0,1.62,1.12,1569.0,0.5,2.1,1.06,,91.61,,8.18,,0.21,1.0,295.0,6000.0,94.0,,,-1.0,0.0,0.73,0.33,700.0,10.1016_j.est.2023.109094_extracted_structured
2097.0,1.62,1.12,1569.0,0.5,2.1,1.06,,91.61,,8.18,,0.21,1.0,281.0,6000.0,94.0,,,-1.0,0.0,0.73,0.33,700.0,10.1016_j.est.2023.109094_extracted_structured
2097.0,1.62,1.12,1569.0,0.5,2.1,1.06,,91.61,,8.18,,0.21,1.0,265.0,6000.0,94.0,,,-1.0,0.0,0.73,0.33,700.0,10.1016_j.est.2023.109094_extracted_structured
2097.0,1.62,1.12,1569.0,0.5,2.1,1.06,,91.61,,8.18,,0.21,1.0,249.0,6000.0,94.0,,,-1.0,0.0,0.73,0.33,700.0,10.1016_j.est.2023.109094_extracted_structured
1532.0,1.02,0.35,721.0,0.67,2.7,1.03,,91.19,,8.52,,0.29,1.0,292.0,,,,,-1.0,0.0,0.83,0.52,700.0,10.1016_j.est.2023.109094_extracted_structured
1532.0,1.02,0.35,721.0,0.67,2.7,1.03,,91.19,,8.52,,0.29,5.0,273.0,,,,,-1.0,0.0,0.83,0.52,700.0,10.1016_j.est.2023.109094_extracted_structured
1532.0,1.02,0.35,721.0,0.67,2.7,1.03,,91.19,,8.52,,0.29,10.0,260.0,,,,,-1.0,0.0,0.83,0.52,700.0,10.1016_j.est.2023.109094_extracted_structured
1532.0,1.02,0.35,721.0,0.67,2.7,1.03,,91.19,,8.52,,0.29,1.0,274.0,,,,,-1.0,0.0,0.83,0.52,700.0,10.1016_j.est.2023.109094_extracted_structured
1080.0,1.1,0.12,356.0,0.98,6.0,1.01,,90.07,,9.62,,0.31,1.0,276.0,,,,,-1.0,0.0,1.4,0.47,700.0,10.1016_j.est.2023.109094_extracted_structured
1080.0,1.1,0.12,356.0,0.98,6.0,1.01,,90.07,,9.62,,0.31,5.0,252.0,,,,,-1.0,0.0,1.4,0.47,700.0,10.1016_j.est.2023.109094_extracted_structured
1080.0,1.1,0.12,356.0,0.98,6.0,1.01,,90.07,,9.62,,0.31,10.0,242.0,,,,,-1.0,0.0,1.4,0.47,700.0,10.1016_j.est.2023.109094_extracted_structured
1080.0,1.1,0.12,356.0,0.98,6.0,1.01,,90.07,,9.62,,0.31,10.0,259.0,,,,,-1.0,0.0,1.4,0.47,700.0,10.1016_j.est.2023.109094_extracted_structured
1600.0,0.64,0.34,,0.3,1.91,1.28,,84.44,,10.01,0.71,,0.0,213.0,,,,,,,,,675.0,10.1016_j.micromeso.2015.11.041_extracted_structured
971.0,0.42,0.28,,0.14,2.6,1.2,,71.33,,20.23,1.84,,0.0,197.0,,,,,,,,,675.0,10.1016_j.micromeso.2015.11.041_extracted_structured
1674.0,0.63,0.33,,0.3,2.97,1.0,,89.89,,3.95,0.36,,0.0,240.0,,,,,,,,,875.0,10.1016_j.micromeso.2015.11.041_extracted_structured
,,,,,,,,,,,,,,,,,,,,,,,,10.1016_j.pmatsci.2014.10.004_extracted_structured
684.0,,,,,,,0.236,,,,,,1.0,262.3,,,,,0.0,1.6,0.69,,900.0,10.1016_j.jallcom.2021.160660_extracted_structured
1007.0,0.4504,0.3492,,0.0876,1.79,1.13,,82.45,2.47,14.81,,0.27,0.5,281.6,,,,,0.0,1.0,,,700.0,10.1016_j.jaap.2024.106525_extracted_structured
1007.0,0.4504,0.3492,,0.0876,1.79,1.13,,82.45,2.47,14.81,,0.27,,219.4,,,,,0.0,1.0,,,700.0,10.1016_j.jaap.2024.106525_extracted_structured
5.0,0.0117,0.0006,,0.0109,,1.41,,84.88,4.66,10.24,,0.23,0.5,89.1,,,,,0.0,1.0,0.655,,,10.1016_j.jaap.2024.106525_extracted_structured
5.0,0.0117,0.0006,,0.0109,,1.41,,84.88,4.66,10.24,,0.23,,28.36,,,,,0.0,1.0,0.655,,,10.1016_j.jaap.2024.106525_extracted_structured
1089.0,0.4779,0.378,,0.085,1.76,1.15,,81.92,2.8,14.97,,0.31,0.5,291.3,,,,,0.0,1.0,,,700.0,10.1016_j.jaap.2024.106525_extracted_structured
1089.0,0.4779,0.378,,0.085,1.76,1.15,,81.92,2.8,14.97,,0.31,,231.0,,,,,0.0,1.0,,,700.0,10.1016_j.jaap.2024.106525_extracted_structured
1171.0,0.4893,0.4107,,0.062,1.67,1.2,,80.73,2.38,16.63,,0.26,0.5,324.85,10000.0,96.02,14.67,6500.0,0.0,1.0,0.445,0.478,700.0,10.1016_j.jaap.2024.106525_extracted_structured
1171.0,0.4893,0.4107,,0.062,1.67,1.2,,80.73,2.38,16.63,,0.26,,246.6,10000.0,96.02,14.67,6500.0,0.0,1.0,0.445,0.478,700.0,10.1016_j.jaap.2024.106525_extracted_structured
1201.0,0.4952,0.4216,,0.0581,1.65,1.18,,81.18,2.65,15.8,,0.36,0.5,316.1,,,,,0.0,1.0,,,700.0,10.1016_j.jaap.2024.106525_extracted_structured
1201.0,0.4952,0.4216,,0.0581,1.65,1.18,,81.18,2.65,15.8,,0.36,,237.2,,,,,0.0,1.0,,,700.0,10.1016_j.jaap.2024.106525_extracted_structured
1083.0,0.4691,0.3798,,0.0746,1.73,1.34,,86.24,2.58,10.99,,0.19,0.5,307.9,,,,,0.0,1.0,0.547,,,10.1016_j.jaap.2024.106525_extracted_structured
1083.0,0.4691,0.3798,,0.0746,1.73,1.34,,86.24,2.58,10.99,,0.19,,234.6,,,,,0.0,1.0,0.547,,,10.1016_j.jaap.2024.106525_extracted_structured
76.9,,,,,,0.96,,88.7,2.1,9.2,,,3.3,165.0,5000.0,90.0,6.6,7300.0,,,3.89,0.018,,10.1016_j.jelechem.2020.114053_extracted_structured
76.9,,,,,,0.96,,88.7,2.1,9.2,,,3.3,97.3,5000.0,90.0,6.6,7300.0,,,3.89,0.018,,10.1016_j.jelechem.2020.114053_extracted_structured
,,,,,,,,,,,,,,,,,,,0.0,1.0,,,,10.1016_j.gee.2023.10.005_extracted_structured
1731.5,0.76,,,,,1.1,,,,,,,0.5,296.4,,,5.9,3750.0,0.0,1.0,0.43,,750.0,10.1016_j.gee.2023.10.005_extracted_structured
1363.2,,,,,,1.21,,,,,,,0.5,328.1,10000.0,98.6,11.39,,0.0,1.0,0.44,,750.0,10.1016_j.gee.2023.10.005_extracted_structured
1363.2,,,,,,1.21,,,,,,,2.0,98.6,10000.0,98.6,11.39,,0.0,1.0,0.44,,750.0,10.1016_j.gee.2023.10.005_extracted_structured
,,,,,,,,,,,,,,,,,,,,,,,,10.1016_j.fueleneab.2018.03.002_extracted_structured
886.15,0.51,,,,2.97,,,,,,,,,,,,,,,,,,800.0,10.1016_j.catcom.2023.106608_extracted_structured
511.99,0.21,,,,3.17,,,,,,,,,,,,,,,,,,600.0,10.1016_j.catcom.2023.106608_extracted_structured
582.76,0.23,,,,2.97,,,,,,,,,,,,,,,,,,700.0,10.1016_j.catcom.2023.106608_extracted_structured
599.17,0.28,,,,3.5,,,,,,,,,,,,,,,,,,800.0,10.1016_j.catcom.2023.106608_extracted_structured
1.6,0.002,,,,5.07,,,80.4,9.3,8.5,,,0.5,131.1,,,,,-0.4,0.6,1.5,,700.0,10.1016_j.est.2024.110860_extracted_structured
1.6,0.002,,,,5.07,,,80.4,9.3,8.5,,,0.5,85.7,,,,,-0.4,0.6,1.5,,700.0,10.1016_j.est.2024.110860_extracted_structured
814.9,,,,,1.99,,,80.0,7.3,11.5,,,0.5,299.4,,,,,-0.4,0.6,1.9,,700.0,10.1016_j.est.2024.110860_extracted_structured
814.9,,,,,1.99,,,80.0,7.3,11.5,,,0.5,286.0,,,,,-0.4,0.6,1.9,,700.0,10.1016_j.est.2024.110860_extracted_structured
887.9,0.496,,,,2.24,,,84.2,4.7,10.1,,,0.5,442.1,10000.0,98.9,24.5,16.4,-0.4,0.6,1.3,,700.0,10.1016_j.est.2024.110860_extracted_structured
887.9,0.496,,,,2.24,,,84.2,4.7,10.1,,,0.5,417.5,10000.0,98.9,24.5,16.4,-0.4,0.6,1.3,,700.0,10.1016_j.est.2024.110860_extracted_structured
,,,,,,,,,,,,,1.0,3.2,5000.0,,,,,,,,,10.1016_j.energy.2024.131043_extracted_structured
,,,,,,,,,,,,,1.0,1.5,5000.0,,,,,,,,,10.1016_j.energy.2024.131043_extracted_structured
,,,,,,,,,,,,,1.0,1.4,5000.0,,,,,,,,,10.1016_j.energy.2024.131043_extracted_structured
2493.0,1.3,,,,,,,,,,,,1.0,243.5,5000.0,93.3,,,0.0,1.5,,4.1,800.0,10.1016_j.ijbiomac.2025.142128_extracted_structured
2493.0,1.3,,,,,,,,,,,,8.0,131.3,5000.0,93.3,,,0.0,1.5,,4.1,800.0,10.1016_j.ijbiomac.2025.142128_extracted_structured
3130.0,2.2,,,,,1.08,,,,,,,1.0,243.5,5000.0,93.3,,,0.0,1.5,5.2,3.3,900.0,10.1016_j.ijbiomac.2025.142128_extracted_structured
3130.0,2.2,,,,,1.08,,,,,,,8.0,131.3,5000.0,93.3,,,0.0,1.5,5.2,3.3,900.0,10.1016_j.ijbiomac.2025.142128_extracted_structured
,,,,,,,,,,,,,,,,,,,0.0,1.5,,4.7,,10.1016_j.ijbiomac.2025.142128_extracted_structured
1253.0,0.6,,,,,,,,,,,,,,,,,,0.0,1.5,,,800.0,10.1016_j.ijbiomac.2025.142128_extracted_structured
2084.0,0.8,,,,,0.87,,,,,,0.27,,,,,,,0.0,1.5,,,800.0,10.1016_j.ijbiomac.2025.142128_extracted_structured
1.2,,,,,,,,,,,,,,,,,,,0.0,1.5,,,800.0,10.1016_j.ijbiomac.2025.142128_extracted_structured
1.4,,,,,,,,,,,,,,,,,,,0.0,1.5,,,800.0,10.1016_j.ijbiomac.2025.142128_extracted_structured
27.0,,,,,,,,,,,,,,,,,,,0.0,1.5,,,800.0,10.1016_j.ijbiomac.2025.142128_extracted_structured
,,,,,,0.98,,91.4,2.05,4.98,,1.22,,,,,,,,,,,900.0,10.1016_j.cattod.2015.06.012_extracted_structured
486.44,0.33,,,,,1.02,,92.75,1.8,4.6,,0.56,,,,,,,,,,,,10.1016_j.cattod.2015.06.012_extracted_structured
,,,,,,1.11,,90.45,1.66,6.55,,0.83,,,,,,,,,,,,10.1016_j.cattod.2015.06.012_extracted_structured
138.17,0.1,,,,,0.97,,90.45,1.66,6.55,,0.83,,,,,,,,,,,,10.1016_j.cattod.2015.06.012_extracted_structured
,,,,,,,,,,,,,,,,,,,,,,,,10.1016_j.cattod.2015.06.012_extracted_structured
,,,,,,,,,,,,,,,,,,,,,,,,10.1016_j.cattod.2015.06.012_extracted_structured
412.0,0.24,0.14,348.0,0.1,,1.237,,,,,,,,,,,,,0.0,1.23,,,,10.1016_j.fuel.2020.119163_extracted_structured
1260.0,0.65,0.46,1071.0,0.19,,,,,,,,,,,,,,,0.0,1.23,,,,10.1016_j.fuel.2020.119163_extracted_structured
2541.0,1.59,0.48,1099.0,0.11,,,,,,,,,,,,,,,0.0,1.23,,,,10.1016_j.fuel.2020.119163_extracted_structured
273.0,0.15,0.1,244.0,0.05,,,,,,,,,,,,,,,0.0,1.23,,,,10.1016_j.fuel.2020.119163_extracted_structured
1229.0,0.63,0.44,1010.0,0.19,,,,,,,,,,,,,,,0.0,1.23,,,,10.1016_j.fuel.2020.119163_extracted_structured
,,,,,,,,,,,,,,,,,,,0.0,1.23,,,850.0,10.1016_j.fuel.2020.119163_extracted_structured
,,,,,,,,,,,,,,,,,,,,,,,850.0,10.1016_j.fuel.2020.119163_extracted_structured
53.017,,,,,,0.9,,,,,,,0.5,246.6,10000.0,88.06,37.5,1350.0,0.0,0.6,0.723,0.817,,10.1016_j.apsusc.2023.157820_extracted_structured
53.017,,,,,,0.9,,,,,,,1.0,233.0,10000.0,88.06,37.5,1350.0,0.0,0.6,0.723,0.817,,10.1016_j.apsusc.2023.157820_extracted_structured
53.017,,,,,,0.9,,,,,,,2.0,213.7,10000.0,88.06,37.5,1350.0,0.0,0.6,0.723,0.817,,10.1016_j.apsusc.2023.157820_extracted_structured
53.017,,,,,,0.9,,,,,,,4.0,199.28,10000.0,88.06,37.5,1350.0,0.0,0.6,0.723,0.817,,10.1016_j.apsusc.2023.157820_extracted_structured
53.017,,,,,,0.9,,,,,,,6.0,179.58,10000.0,88.06,37.5,1350.0,0.0,0.6,0.723,0.817,,10.1016_j.apsusc.2023.157820_extracted_structured
53.017,,,,,,0.9,,,,,,,8.0,168.95,10000.0,88.06,37.5,1350.0,0.0,0.6,0.723,0.817,,10.1016_j.apsusc.2023.157820_extracted_structured
2211.0,1.35,0.95,,0.4,,,,,,,,,,163.0,,,,,0.0,0.8,,,,10.1016_j.apsusc.2020.147961_extracted_structured
,,,,1.15,,,,,,,,,,242.0,,,,,0.0,0.8,,,,10.1016_j.apsusc.2020.147961_extracted_structured
,,,,,,,0.248,,,,,,,346.0,2000.0,87.2,39.4,644.7,0.0,0.8,,,,10.1016_j.apsusc.2020.147961_extracted_structured
,,,,,,,0.248,,,,,,1.0,346.0,2000.0,87.2,39.4,644.7,0.0,0.8,,,,10.1016_j.apsusc.2020.147961_extracted_structured
3170.0,,1.17,,,,,,,,,,,,287.0,,,,,0.0,0.8,,,,10.1016_j.apsusc.2020.147961_extracted_structured
2424.0,1.37,1.09,,0.28,,,,,,,,,,,,,,,0.0,0.8,,,,10.1016_j.apsusc.2020.147961_extracted_structured
2972.0,1.62,,,0.36,,,,,,,,,,,,,,,0.0,0.8,,,,10.1016_j.apsusc.2020.147961_extracted_structured
,,,,0.95,,,,,,,,,,,,,,,0.0,0.8,,,,10.1016_j.apsusc.2020.147961_extracted_structured
,,,,,,,,,,,,,,,,,,,0.0,0.8,,,,10.1016_j.apsusc.2020.147961_extracted_structured
3417.0,,,,,,,,,,,,,,,,,,,,,,,,10.1016_j.apsusc.2020.147961_extracted_structured
,,,,,,,,,,,,,1.0,416.0,,,,,0.0,1.2,,,600.0,10.1016_j.jelechem.2022.116857_extracted_structured
1372.0,0.722,,,,,0.93,,85.0,5.0,10.0,,,1.0,490.0,5000.0,85.0,,,0.0,1.2,0.27,0.03,700.0,10.1016_j.jelechem.2022.116857_extracted_structured
1372.0,0.722,,,,,0.93,,85.0,5.0,10.0,,,3.0,,5000.0,85.0,,,0.0,1.2,0.27,0.03,700.0,10.1016_j.jelechem.2022.116857_extracted_structured
,,,,,,,,,,,,,1.0,369.0,,,,,0.0,1.2,,,800.0,10.1016_j.jelechem.2022.116857_extracted_structured
,,,,,,,,,,,,,,,,,,,,,,,,10.1016_j.est.2024.111379_extracted_structured
165.0,0.654,0.06,,0.29,,,,,,,,,0.1,59.2,,,,,0.0,1.0,0.3,,,10.1016_j.electacta.2017.05.186_extracted_structured
165.0,0.654,0.06,,0.29,,,,,,,,,5.0,80.0,,,,,0.0,1.0,0.3,,,10.1016_j.electacta.2017.05.186_extracted_structured
103.0,0.4,0.00288,,0.285,,,,,,,,,5.0,80.0,,,6.53,,0.0,1.0,0.3,,,10.1016_j.electacta.2017.05.186_extracted_structured
103.0,0.4,0.00288,,0.285,,,,,,,,,,50.0,,,6.53,,0.0,1.0,0.3,,,10.1016_j.electacta.2017.05.186_extracted_structured
103.0,0.4,0.00288,,0.285,,,,,,,,,0.1,59.2,,,6.53,,0.0,1.0,0.3,,,10.1016_j.electacta.2017.05.186_extracted_structured
86.0,0.356,0.00233,,0.244,,,,,,,,,5.0,59.0,,,,,0.0,1.0,0.6,,,10.1016_j.electacta.2017.05.186_extracted_structured
86.0,0.356,0.00233,,0.244,,,,,,,,,0.1,50.8,,,,,0.0,1.0,0.6,,,10.1016_j.electacta.2017.05.186_extracted_structured
71.0,0.35,0.00042,,0.184,,,,,,,,,5.0,57.0,,,,,0.0,1.0,1.9,,,10.1016_j.electacta.2017.05.186_extracted_structured
71.0,0.35,0.00042,,0.184,,,,,,,,,0.1,41.6,,,,,0.0,1.0,1.9,,,10.1016_j.electacta.2017.05.186_extracted_structured
80.0,,,,,,,,,,,,,5.0,96.0,,,,,0.0,1.0,0.5,,,10.1016_j.electacta.2017.05.186_extracted_structured
80.0,,,,,,,,,,,,,0.1,83.0,,,,,0.0,1.0,0.5,,,10.1016_j.electacta.2017.05.186_extracted_structured
1589.0,,,,,,,,,,,,,,,,,,,,,,,900.0,10.1016_j.jallcom.2016.10.015_extracted_structured
62.54,,,,,5.58,1.0193,,,5.02,,,,5.0,,100.0,,,,,,,,900.0,10.1016_j.jallcom.2021.162604_extracted_structured
,,,,,,,,,,,,,,,,,,,,,,,,10.1016_j.jallcom.2021.162604_extracted_structured
,,,,,,,,,,,,,,,,,,,,,,,800.0,10.1016_j.jallcom.2021.162604_extracted_structured
,,,,,,,,,,,,,,,,,,,,,,,700.0,10.1016_j.jallcom.2021.162604_extracted_structured
,,,,,,,,,,,,,,,,,,,,,,,600.0,10.1016_j.jallcom.2021.162604_extracted_structured
,,,,,,,,,,,,,,,,,,,,,,,,10.1016_j.jallcom.2021.162604_extracted_structured
1247.8,0.7669,0.5923,,0.1746,2.4377,,,,,,,,,,,,,,0.0,0.5,,,800.0,10.1016_j.jpowsour.2024.235041_extracted_structured
591.4,0.4062,0.2971,,0.1198,2.7472,,,,,,,,1.0,,,,,,0.0,0.5,,,,10.1016_j.jpowsour.2024.235041_extracted_structured
435.7,0.3063,0.2196,,0.1083,2.8123,0.85,,,,,,,1.0,,,,,,0.0,0.5,,,,10.1016_j.jpowsour.2024.235041_extracted_structured
249.6,0.1857,0.1282,,0.0696,2.976,,,,,,,,1.0,,,,,,0.0,0.5,,,,10.1016_j.jpowsour.2024.235041_extracted_structured
56.0,0.03,0.005,49.0,0.015,,,,85.0,5.0,10.0,,,0.5,120.0,,,,,0.0,1.0,,,750.0,10.1016_j.jiec.2023.05.038_extracted_structured
56.0,0.03,0.005,49.0,0.015,,,,85.0,5.0,10.0,,,10.0,68.0,,,,,0.0,1.0,,,750.0,10.1016_j.jiec.2023.05.038_extracted_structured
1078.0,0.51,0.35,839.0,0.16,,,,85.0,5.0,10.0,,,0.5,289.3,,,,,0.0,1.0,,,750.0,10.1016_j.jiec.2023.05.038_extracted_structured
1078.0,0.51,0.35,839.0,0.16,,,,85.0,5.0,10.0,,,10.0,219.2,,,,,0.0,1.0,,,750.0,10.1016_j.jiec.2023.05.038_extracted_structured
2526.0,1.26,0.29,814.0,0.97,,1.04,,85.0,5.0,10.0,,,0.5,369.4,,,,,0.0,1.0,,,750.0,10.1016_j.jiec.2023.05.038_extracted_structured
2526.0,1.26,0.29,814.0,0.97,,1.04,,85.0,5.0,10.0,,,10.0,275.9,,,,,0.0,1.0,,,750.0,10.1016_j.jiec.2023.05.038_extracted_structured
1498.0,0.92,0.16,444.0,0.76,,,,85.0,5.0,10.0,,,0.5,231.4,,,,,0.0,1.0,,,750.0,10.1016_j.jiec.2023.05.038_extracted_structured
1498.0,0.92,0.16,444.0,0.76,,,,85.0,5.0,10.0,,,10.0,182.7,,,,,0.0,1.0,,,750.0,10.1016_j.jiec.2023.05.038_extracted_structured
1164.0,0.92,0.23,371.0,0.69,,,,85.0,5.0,10.0,,,0.5,192.0,,,,,0.0,1.0,,,750.0,10.1016_j.jiec.2023.05.038_extracted_structured
1164.0,0.92,0.23,371.0,0.69,,,,85.0,5.0,10.0,,,10.0,144.9,,,,,0.0,1.0,,,750.0,10.1016_j.jiec.2023.05.038_extracted_structured
1440.0,0.77,0.33,,0.44,2.2,0.91,,,,,,,0.5,80.0,,,,,0.0,1.6,,,800.0,10.1016_j.electacta.2020.136826_extracted_structured
1440.0,0.77,0.33,,0.44,2.2,0.91,,,,,,,0.5,102.0,,,,,0.0,1.6,,,800.0,10.1016_j.electacta.2020.136826_extracted_structured
1440.0,0.77,0.33,,0.44,2.2,0.91,,,,,,,10.0,102.0,,,,,0.0,1.6,,,800.0,10.1016_j.electacta.2020.136826_extracted_structured
1440.0,0.77,0.33,,0.44,2.2,0.91,,,,,,,10.0,117.0,,,,,0.0,1.6,,,800.0,10.1016_j.electacta.2020.136826_extracted_structured
1925.0,1.39,0.16,,1.23,3.0,,,,,,,,0.5,127.0,,,,,0.0,1.6,,,800.0,10.1016_j.electacta.2020.136826_extracted_structured
1925.0,1.39,0.16,,1.23,3.0,,,,,,,,0.5,156.0,,,,,0.0,1.6,,,800.0,10.1016_j.electacta.2020.136826_extracted_structured
1925.0,1.39,0.16,,1.23,3.0,,,,,,,,10.0,102.0,,,,,0.0,1.6,,,800.0,10.1016_j.electacta.2020.136826_extracted_structured
1925.0,1.39,0.16,,1.23,3.0,,,,,,,,10.0,117.0,,,,,0.0,1.6,,,800.0,10.1016_j.electacta.2020.136826_extracted_structured
1202.0,1.04,0.042,,0.1,3.4,,,,,,,,0.5,73.0,,,,,0.0,1.6,,,800.0,10.1016_j.electacta.2020.136826_extracted_structured
1202.0,1.04,0.042,,0.1,3.4,,,,,,,,0.5,85.0,,,,,0.0,1.6,,,800.0,10.1016_j.electacta.2020.136826_extracted_structured
1202.0,1.04,0.042,,0.1,3.4,,,,,,,,10.0,95.0,,,,,0.0,1.6,,,800.0,10.1016_j.electacta.2020.136826_extracted_structured
950.0,1.003,0.014,,,4.2,,,,,,,,10.0,100.0,,,,,0.0,1.6,,,800.0,10.1016_j.electacta.2020.136826_extracted_structured
,,,,,,,,,,,,,0.5,111.0,,,,,0.0,1.6,,0.2,800.0,10.1016_j.electacta.2020.136826_extracted_structured
,,,,,,,,,,,,,0.5,125.0,,,,,0.0,1.6,,0.2,800.0,10.1016_j.electacta.2020.136826_extracted_structured
,,,,,,,,,,,,,10.0,60.0,,,,,0.0,1.6,,0.2,800.0,10.1016_j.electacta.2020.136826_extracted_structured
,,,,,,,,,,,,,10.0,74.0,,,,,0.0,1.6,,0.2,800.0,10.1016_j.electacta.2020.136826_extracted_structured
,,,,,,,,,,,,,0.5,127.0,,,,,0.0,1.6,,0.2,800.0,10.1016_j.electacta.2020.136826_extracted_structured
,,,,,,,,,,,,,0.5,146.0,,,,,0.0,1.6,,0.2,800.0,10.1016_j.electacta.2020.136826_extracted_structured
,,,,,,,,,,,,,10.0,60.0,,,,,0.0,1.6,,0.2,800.0,10.1016_j.electacta.2020.136826_extracted_structured
,,,,,,,,,,,,,10.0,74.0,,,,,0.0,1.6,,0.2,800.0,10.1016_j.electacta.2020.136826_extracted_structured
,,,,,,,,,,,,,,,,,,,,,,,800.0,10.1016_j.electacta.2020.136826_extracted_structured
1978.5,1.16,0.74,,0.42,,,,88.84,3.21,7.95,,,1.0,198.0,3000.0,92.1,,,-1.0,0.0,,,800.0,10.1016_j.electacta.2014.03.015_extracted_structured
1978.5,1.16,0.74,,0.42,,,,88.84,3.21,7.95,,,2.0,181.2,3000.0,92.1,,,-1.0,0.0,,,800.0,10.1016_j.electacta.2014.03.015_extracted_structured
1978.5,1.16,0.74,,0.42,,,,88.84,3.21,7.95,,,4.0,167.2,3000.0,92.1,,,-1.0,0.0,,,800.0,10.1016_j.electacta.2014.03.015_extracted_structured
1978.5,1.16,0.74,,0.42,,,,88.84,3.21,7.95,,,6.0,153.9,3000.0,92.1,,,-1.0,0.0,,,800.0,10.1016_j.electacta.2014.03.015_extracted_structured
1978.5,1.16,0.74,,0.42,,,,88.84,3.21,7.95,,,8.0,142.8,3000.0,92.1,,,-1.0,0.0,,,800.0,10.1016_j.electacta.2014.03.015_extracted_structured
2149.9,0.95,0.68,,0.27,1.78,,,91.64,2.04,4.32,,,1.0,198.0,3000.0,91.6,,,-1.0,0.0,,,900.0,10.1016_j.electacta.2014.03.015_extracted_structured
2149.9,0.95,0.68,,0.27,1.78,,,91.64,2.04,4.32,,,2.0,181.2,3000.0,91.6,,,-1.0,0.0,,,900.0,10.1016_j.electacta.2014.03.015_extracted_structured
2149.9,0.95,0.68,,0.27,1.78,,,91.64,2.04,4.32,,,4.0,167.2,3000.0,91.6,,,-1.0,0.0,,,900.0,10.1016_j.electacta.2014.03.015_extracted_structured
2149.9,0.95,0.68,,0.27,1.78,,,91.64,2.04,4.32,,,6.0,153.9,3000.0,91.6,,,-1.0,0.0,,,900.0,10.1016_j.electacta.2014.03.015_extracted_structured
2149.9,0.95,0.68,,0.27,1.78,,,91.64,2.04,4.32,,,8.0,142.8,3000.0,91.6,,,-1.0,0.0,,,900.0,10.1016_j.electacta.2014.03.015_extracted_structured
2372.6,0.84,0.67,,0.17,,,,99.3,0.7,4.12,,,1.0,198.0,3000.0,90.9,,,-1.0,0.0,,,,10.1016_j.electacta.2014.03.015_extracted_structured
2372.6,0.84,0.67,,0.17,,,,99.3,0.7,4.12,,,2.0,181.2,3000.0,90.9,,,-1.0,0.0,,,,10.1016_j.electacta.2014.03.015_extracted_structured
2372.6,0.84,0.67,,0.17,,,,99.3,0.7,4.12,,,4.0,167.2,3000.0,90.9,,,-1.0,0.0,,,,10.1016_j.electacta.2014.03.015_extracted_structured
2372.6,0.84,0.67,,0.17,,,,99.3,0.7,4.12,,,6.0,153.9,3000.0,90.9,,,-1.0,0.0,,,,10.1016_j.electacta.2014.03.015_extracted_structured
2372.6,0.84,0.67,,0.17,,,,99.3,0.7,4.12,,,8.0,142.8,3000.0,90.9,,,-1.0,0.0,,,,10.1016_j.electacta.2014.03.015_extracted_structured
110.98,0.081,,,,,,,,,,,,,,,,,,0.0,1.0,,,,10.1016_j.apsusc.2023.156653_extracted_structured
70.26,0.178,,,,,,,,,,,,5.0,73.95,1000.0,89.49,,,0.0,1.0,,,,10.1016_j.apsusc.2023.156653_extracted_structured
70.26,0.178,,,,,,,,,,,,1.0,155.08,1000.0,89.49,,,0.0,1.0,,,,10.1016_j.apsusc.2023.156653_extracted_structured
77.13,0.139,,,,,,,,,,,,15.0,35.11,1000.0,94.17,,,0.0,1.0,,,,10.1016_j.apsusc.2023.156653_extracted_structured
77.13,0.139,,,,,,,,,,,,2.0,212.8,1000.0,94.17,,,0.0,1.0,,,,10.1016_j.apsusc.2023.156653_extracted_structured
77.13,0.139,,,,,,,,,,,,1.0,288.55,1000.0,94.17,,,0.0,1.0,,,,10.1016_j.apsusc.2023.156653_extracted_structured
118.41,0.126,,,,,,,,,,,,10.0,40.95,1000.0,95.79,,,0.0,1.0,,,,10.1016_j.apsusc.2023.156653_extracted_structured
118.41,0.126,,,,,,,,,,,,1.0,232.06,1000.0,95.79,,,0.0,1.0,,,,10.1016_j.apsusc.2023.156653_extracted_structured
118.41,0.126,,,,,,,,,,,,1.0,320.15,1000.0,95.79,,,0.0,1.0,,,,10.1016_j.apsusc.2023.156653_extracted_structured
128.56,0.161,,,,,,,,,,,,,26.17,4000.0,90.87,,,0.0,1.0,1.455,1.531,,10.1016_j.apsusc.2023.156653_extracted_structured
128.56,0.161,,,,,,,,,,,,10.0,40.95,4000.0,90.87,,,0.0,1.0,1.455,1.531,,10.1016_j.apsusc.2023.156653_extracted_structured
128.56,0.161,,,,,,,,,,,,5.0,73.95,4000.0,90.87,,,0.0,1.0,1.455,1.531,,10.1016_j.apsusc.2023.156653_extracted_structured
128.56,0.161,,,,,,,,,,,,1.0,155.08,4000.0,90.87,,,0.0,1.0,1.455,1.531,,10.1016_j.apsusc.2023.156653_extracted_structured
128.56,0.161,,,,,,,,,,,,1.0,320.15,4000.0,90.87,,,0.0,1.0,1.455,1.531,,10.1016_j.apsusc.2023.156653_extracted_structured
125.57,0.161,,,,,,,,,,,,15.0,35.11,1000.0,93.23,,,0.0,1.0,,,,10.1016_j.apsusc.2023.156653_extracted_structured
125.57,0.161,,,,,,,,,,,,1.0,87.4,1000.0,93.23,,,0.0,1.0,,,,10.1016_j.apsusc.2023.156653_extracted_structured
125.57,0.161,,,,,,,,,,,,1.0,275.02,1000.0,93.23,,,0.0,1.0,,,,10.1016_j.apsusc.2023.156653_extracted_structured
,,,,,,,,,,,,,2.5,9.7,1500.0,,4.41,4.41,0.0,1.8,1.836,4.517,,10.1016_j.apsusc.2023.156653_extracted_structured
,,,,,,,,,,,,,2.0,17.2,1500.0,,4.41,4.41,0.0,1.8,1.836,4.517,,10.1016_j.apsusc.2023.156653_extracted_structured
,,,,,,,,,,,,,1.5,25.6,1500.0,,4.41,4.41,0.0,1.8,1.836,4.517,,10.1016_j.apsusc.2023.156653_extracted_structured
,,,,,,,,,,,,,1.0,33.5,1500.0,,4.41,4.41,0.0,1.8,1.836,4.517,,10.1016_j.apsusc.2023.156653_extracted_structured
,,,,,,,,,,,,,0.5,38.1,1500.0,,4.41,4.41,0.0,1.8,1.836,4.517,,10.1016_j.apsusc.2023.156653_extracted_structured
1133.0,1.24,,,,,,0.34,,,,,,,109.0,10000.0,97.0,,,0.0,1.0,0.31,,900.0,10.1016_j.jpowsour.2017.06.058_extracted_structured
1133.0,1.24,,,,,,0.34,,,,,,5.0,138.0,10000.0,97.0,,,0.0,1.0,0.31,,900.0,10.1016_j.jpowsour.2017.06.058_extracted_structured
1473.0,1.29,,,,,1.16,,,,,,,,,10000.0,99.0,,,0.0,1.0,0.47,,900.0,10.1016_j.jpowsour.2017.06.058_extracted_structured
12.9,,,,,,1.06,,75.5,4.3,11.1,,,5.0,320.0,,,,,-1.0,0.0,4.38,,800.0,10.1016_j.electacta.2021.139488_extracted_structured
12.9,,,,,,1.06,,75.5,4.3,11.1,,,,130.0,,,,,-1.0,0.0,4.38,,800.0,10.1016_j.electacta.2021.139488_extracted_structured
12.5,0.089,,,,,1.04,,,,,,,5.0,422.0,,,,,-1.0,0.0,2.71,9.3,800.0,10.1016_j.electacta.2021.139488_extracted_structured
12.5,0.089,,,,,1.04,,,,,,,,165.0,,,,,-1.0,0.0,2.71,9.3,800.0,10.1016_j.electacta.2021.139488_extracted_structured
8.7,0.042,,,,,1.02,,,,,,,5.0,422.0,10000.0,96.3,,,-1.0,0.0,1.35,7.1,800.0,10.1016_j.electacta.2021.139488_extracted_structured
8.7,0.042,,,,,1.02,,,,,,,10.0,86.0,10000.0,96.3,,,-1.0,0.0,1.35,7.1,800.0,10.1016_j.electacta.2021.139488_extracted_structured
7.1,0.018,,,,,1.0,,,,,,,5.0,394.0,,,,,-1.0,0.0,2.33,15.6,800.0,10.1016_j.electacta.2021.139488_extracted_structured
7.1,0.018,,,,,1.0,,,,,,,10.0,86.0,,,,,-1.0,0.0,2.33,15.6,800.0,10.1016_j.electacta.2021.139488_extracted_structured
1119.32,0.48,0.33,0.33,0.15,3.35,,,,,,,,,119.03,5000.0,79.52,,,-1.0,-0.3,0.354,0.382,,10.1016_j.jallcom.2019.06.220_extracted_structured
1119.32,0.48,0.33,0.33,0.15,3.35,,,,,,,,3.0,113.0,5000.0,79.52,,,-1.0,-0.3,0.354,0.382,,10.1016_j.jallcom.2019.06.220_extracted_structured
976.12,0.45,0.3,0.3,0.15,7.06,,,,,,,,,104.89,5000.0,97.06,5.14,612.5,-1.0,-0.3,0.422,0.405,,10.1016_j.jallcom.2019.06.220_extracted_structured
428.46,0.29,0.07,0.07,0.22,5.31,,,,,,,,,,5000.0,94.49,,,-1.0,-0.3,0.814,0.47,,10.1016_j.jallcom.2019.06.220_extracted_structured
377.53,0.21,0.08,0.08,0.13,6.75,,,,,,,,,,5000.0,93.76,,,-1.0,-0.3,0.909,0.26,,10.1016_j.jallcom.2019.06.220_extracted_structured
339.34,0.2,0.11,0.11,0.09,,,,,,,,,,,5000.0,99.74,,,-1.0,-0.3,0.592,0.286,,10.1016_j.jallcom.2019.06.220_extracted_structured
,,,,,,,,,,,,,1.0,99.6,,,,,-0.2,0.6,,,800.0,10.1016_j.electacta.2019.01.167_extracted_structured
,,,,,,,,,,,,,10.0,,,,,,-0.2,0.6,,,800.0,10.1016_j.electacta.2019.01.167_extracted_structured
,,,,,,0.88,,,,,,,1.0,206.3,,,,,-0.2,0.6,,,800.0,10.1016_j.electacta.2019.01.167_extracted_structured
,,,,,,0.88,,,,,,,10.0,,,,,,-0.2,0.6,,,800.0,10.1016_j.electacta.2019.01.167_extracted_structured
143.21,0.56,,,,,,,,,,,,1.0,,5000.0,91.4,39.1,8218.9,-0.2,0.6,0.688,,,10.1016_j.electacta.2019.01.167_extracted_structured
,,,,,,,,,,,,,1.0,,,,,,-0.2,0.6,,,,10.1016_j.electacta.2019.01.167_extracted_structured
,,,,,,,,,,,,,1.0,,,,,,-0.2,0.6,,,,10.1016_j.electacta.2019.01.167_extracted_structured
102.6,,,,,4.0,,,,,,,,,,,,,,,,,,,10.1016_j.diamond.2025.112253_extracted_structured
,,,,,,,,,,,,,0.6,380.0,1000.0,,,,,,,,,10.1016_j.mattod.2023.12.001_extracted_structured
,,,,,,,,,,,,,5.0,424.0,4000.0,,14.04,6410.0,,,,,,10.1016_j.mattod.2023.12.001_extracted_structured
,,,,,,,,,,,,,10.0,390.0,4000.0,,14.04,6410.0,,,,,,10.1016_j.mattod.2023.12.001_extracted_structured
,,,,,,,,,,,,,,340.0,4000.0,,14.04,6410.0,,,,,,10.1016_j.mattod.2023.12.001_extracted_structured
,,,,,,,,,,,,,,274.0,4000.0,,14.04,6410.0,,,,,,10.1016_j.mattod.2023.12.001_extracted_structured
,,,,,,,,,,,,,,240.0,4000.0,,14.04,6410.0,,,,,,10.1016_j.mattod.2023.12.001_extracted_structured
,,,,,,,,,,,,,5.0,209.0,1000.0,98.0,,,,,,,,10.1016_j.mattod.2023.12.001_extracted_structured
,,,,,,,,,,,,,2.5,,5000.0,99.6,,,,,,,,10.1016_j.mattod.2023.12.001_extracted_structured
,,,,,,,,,,,,,5.0,,5000.0,99.6,,,,,,,,10.1016_j.mattod.2023.12.001_extracted_structured
