Repository: cpb-cbb/porous_llm_extra

经过上次失败

原因： 

数据质量还是太差，数据不够多，若剔除比电容条件相关数据则会锐减，应该约束每个样本的比电容测试条件只取最具代表性的

能量密度，功率密度文献中的数据太少，目前仅罗列出来，基本上无法提数据。

文献中描述较为清晰的是实验数据，可作为切入点试一下

对于超级电容器多孔炭，他们不会所有的文献都将孔结构参数罗列出来。，要么是在图片，要么是在补充材料。

## LLM 切换指南

项目默认使用智谱 GLM 服务，但现在也支持任意 OpenAI 接口兼容的模型（如 Gemini、DeepSeek、Moonshot 等）。通过以下环境变量即可快速切换：

```bash

# 通用配置（.env 或 shell 中设置）
LLM_PROVIDER=gemini                 # 目标服务提供方，默认值为 zhipu
LLM_API_KEY=your-gemini-api-key     # 目标服务的 API Key
LLM_BASE_URL=https://generativelanguage.googleapis.com/v1beta/openai/
LLM_MODEL=gemini-1.5-flash-latest   # 可选，未设置时使用默认模型

# 仍支持旧版变量作为回退
ZHIPUAI_API_KEY=...                 # 当 LLM_PROVIDER=zhipu 时继续生效
ZHIPUAI_MODEL=glm-4.5
```

配置完成后，无需修改业务代码，所有继承自 `BaseZhipuAgent` 的 Agent 会自动读取配置并调用对应的 LLM 客户端。

> 兼容性提示：如果目标服务需要额外的组织 ID、Base URL 或请求头，请在 `.env` 中设置 `LLM_ORG`、`LLM_BASE_URL` 等变量。

File: datas/outputs/evaluation_results_with_reasons.csv (part 1 of 5)
PCP_Specific Surface Area (BET)_value,PCP_Total Pore Volume_value,PCP_Micropore Volume_value,PCP_Micropore Specific Surface Area_value,PCP_Mesopore Volume_value,PCP_Average Pore Diameter_value,PCP_Degree of Graphitization (Raman ID_IG)_value,PCP_Interlayer Spacing (XRD d002)_value,PCP_Element Content_C_value,PCP_Element Content_N_value,PCP_Element Content_O_value,PCP_Element Content_H_value,PCP_Element Content_S_value,Electrochem_Specific Capacitance_condition_value,Electrochem_Specific Capacitance_value,Electrochem_Cycle Stability_Cycle Number_value,Electrochem_Cycle Stability_Capacity Retention_value,Electrochem_Energy Density_value,Electrochem_Power Density_value,Electrochem_Voltage Window_value_min,Electrochem_Voltage Window_value_max,Electrochem_ESR_value,Electrochem_Rct_value,Preparation_Carbonization Temperature_value,doi,Sample Name,evaluation_result,evaluation_reason
2097.0,1.62,1.12,1569.0,0.5,2.1,1.06,,91.61,,8.18,,0.21,1.0,313.0,6000.0,94.0,,,-1.0,0.0,0.73,0.33,700.0,10.1016_j.est.2023.109094_extracted_structured,c-ph,F,"提取的PCP_Total Pore Volume_value为1.62，但原文中C-PH样本的总孔体积为1.10 m³/g（原文：'the total pore volume of pores of the C-PC, C-SH, and C-PH was determined to be 1.62, 1.02, and 1.10 m3 g−1'），1.62对应C-PC样本，而非C-PH。提取的PCP_Micropore Volume_value为1.12，但原文中C-PH的微孔体积应为总孔体积1.10 m³/g的69.1%（即1.10 × 0.691 ≈ 0.760 m³/g），原文未提供1.12的值。提取的PCP_Mesopore Volume_value为0.5，但原文未直接给出C-PH的介孔体积，基于总孔体积1.10 m³/g和微孔体积0.760 m³/g计算，介孔体积应为约0.340 m³/g，而非0.5。这些错误源于样本混淆（C-PH与C-PC数据错配）。"
2097.0,1.62,1.12,1569.0,0.5,2.1,1.06,,91.61,,8.18,,0.21,1.0,295.0,6000.0,94.0,,,-1.0,0.0,0.73,0.33,700.0,10.1016_j.est.2023.109094_extracted_structured,c-ph,,
2097.0,1.62,1.12,1569.0,0.5,2.1,1.06,,91.61,,8.18,,0.21,1.0,281.0,6000.0,94.0,,,-1.0,0.0,0.73,0.33,700.0,10.1016_j.est.2023.109094_extracted_structured,c-ph,F,提取的信息存在多处不准确或缺失：1) Sample Name 应为 'C-PH'（原文大写），但提取为 'c-ph'（小写），大小写不一致；2) PCP_Micropore Volume_value 提取为 1.62，但原文中 C-PH 的总孔体积为 1.10 m³/g，微孔贡献 69.1%，计算微孔体积应为 1.10 × 0.691 ≈ 0.760 m³/g，而非 1.62（1.62 是 C-PC 的总孔体积）；3) PCP_Mesopore Volume_value 提取为 0.5，但原文未直接给出 C-PH 的介孔体积，基于总孔体积 1.10 m³/g 和微孔体积 0.760 m³/g 计算，介孔体积应为 1.10 - 0.760 = 0.340 m³/g，0.5 为虚构值；4) Electrochem_Energy Density_value 和 Electrochem_Power Density_value 提取为 null，但原文明确提供数据（例如，质量负载 3 mg 时能量密度 9.7 Wh kg⁻¹、功率密度 253 W kg⁻¹），不应为 null；5) PCP_Total Pore Volume_value 提取为 1.62，但原文中 C-PH 的总孔体积为 1.10 m³/g（1.62 是 C-PC 的值），材料混淆。
2097.0,1.62,1.12,1569.0,0.5,2.1,1.06,,91.61,,8.18,,0.21,1.0,265.0,6000.0,94.0,,,-1.0,0.0,0.73,0.33,700.0,10.1016_j.est.2023.109094_extracted_structured,c-ph,,
2097.0,1.62,1.12,1569.0,0.5,2.1,1.06,,91.61,,8.18,,0.21,1.0,249.0,6000.0,94.0,,,-1.0,0.0,0.73,0.33,700.0,10.1016_j.est.2023.109094_extracted_structured,c-ph,,
1532.0,1.02,0.35,721.0,0.67,2.7,1.03,,91.19,,8.52,,0.29,1.0,292.0,,,,,-1.0,0.0,0.83,0.52,700.0,10.1016_j.est.2023.109094_extracted_structured,c-sh,,
1532.0,1.02,0.35,721.0,0.67,2.7,1.03,,91.19,,8.52,,0.29,5.0,273.0,,,,,-1.0,0.0,0.83,0.52,700.0,10.1016_j.est.2023.109094_extracted_structured,c-sh,T,所有提取的数值、单位和材料名称均与原文完全对应。物理化学性质数据（如比表面积1532 m²/g、总孔体积1.02 m³/g等）直接来自原文'3.1 Physicochemical properties'部分对C-SH样本的描述；电化学性质数据（如5 A/g电流密度下比电容273 F/g、电压窗口-1.0至0.0 V、ESR 0.83 Ohm等）直接来自原文'3.2 Electrochemical performances'部分对C-SH在三电极系统中的测试结果；制备温度700°C直接来自'2.2 Sample preparation'部分。缺失数据（如氮/氢含量、循环稳定性等）正确标记为null，因原文未提供相关信息。所有数据均无虚构或推断，完全基于原文支撑。
1532.0,1.02,0.35,721.0,0.67,2.7,1.03,,91.19,,8.52,,0.29,10.0,260.0,,,,,-1.0,0.0,0.83,0.52,700.0,10.1016_j.est.2023.109094_extracted_structured,c-sh,,
1532.0,1.02,0.35,721.0,0.67,2.7,1.03,,91.19,,8.52,,0.29,1.0,274.0,,,,,-1.0,0.0,0.83,0.52,700.0,10.1016_j.est.2023.109094_extracted_structured,c-sh,,
1080.0,1.1,0.12,356.0,0.98,6.0,1.01,,90.07,,9.62,,0.31,1.0,276.0,,,,,-1.0,0.0,1.4,0.47,700.0,10.1016_j.est.2023.109094_extracted_structured,c-pc,F,提取的PCP_Micropore Volume_value和PCP_Mesopore Volume_value是推断值，原文未直接提供具体数值；Electrochem_ESR_value提取为1.4，但原文中C-PC的RΩ值为1.14 Ohm；Sample Name提取为'c-pc'，但原文中材料名称为'C-PC'，大小写不一致。
1080.0,1.1,0.12,356.0,0.98,6.0,1.01,,90.07,,9.62,,0.31,5.0,252.0,,,,,-1.0,0.0,1.4,0.47,700.0,10.1016_j.est.2023.109094_extracted_structured,c-pc,F,"提取的信息中存在多处不准确或未得到原文支持的数据点：1) PCP_Total Pore Volume_value 提取为 1.1 m³/g，但原文中 C-PC 的总孔体积为 1.62 m³/g（原文：'The total pore volume of pores of the C-PC, C-SH, and C-PH was determined to be 1.62, 1.02, and 1.10 m3 g−1'）；2) PCP_Micropore Volume_value 提取为 0.12 m³/g，但原文中 C-PC 的微孔体积应基于总孔体积 1.62 m³/g 和微孔贡献比例 10.5% 计算，结果为约 0.1701 m³/g，而非 0.12 m³/g；3) PCP_Mesopore Volume_value 提取为 0.98 m³/g，但原文未直接给出 C-PC 的介孔体积，计算值应为总孔体积减去微孔体积（1.62 - 0.1701 ≈ 1.4499 m³/g），而非 0.98 m³/g；4) Electrochem_ESR_value 提取为 1.4 Ohm，但原文中 C-PC 的 R_Ω 值为 1.14 Ohm（原文：'The R Ω value of the C-PC, C-SH, and C-PH was 1.14, 0.83, and 0.73 Ohm, respectively'）。此外，样本名称提取为 'c-pc'，但原文中为 'C-PC'，虽大小写差异可能不影响核心数据，但严格来说未完全对应。其他数据点如比表面积、元素含量等均准确，但上述错误违反了准确性和正确性标准。"
1080.0,1.1,0.12,356.0,0.98,6.0,1.01,,90.07,,9.62,,0.31,10.0,242.0,,,,,-1.0,0.0,1.4,0.47,700.0,10.1016_j.est.2023.109094_extracted_structured,c-pc,F,提取的信息中存在以下错误：1) 样品名称为 'c-pc'，但原文中对应材料为 'C-PC'（大小写不一致）；2) Electrochem_ESR_value 提取为 1.4 Ohm，但原文中 C-PC 的 ESR（RΩ）值为 1.14 Ohm；3) PCP_Mesopore Volume_value 提取为 0.98 m³/g，但原文未直接给出 C-PC 的介孔体积数据，该值是通过总孔体积（1.10 m³/g）和微孔占比（10.5%）计算得出的推断结果，违反了'非虚构性'要求；4) 其他数据（如比表面积、孔体积、元素含量等）与原文一致，但上述错误导致整体评估不通过。
1080.0,1.1,0.12,356.0,0.98,6.0,1.01,,90.07,,9.62,,0.31,10.0,259.0,,,,,-1.0,0.0,1.4,0.47,700.0,10.1016_j.est.2023.109094_extracted_structured,c-pc,,
1007.0,0.4504,0.3492,,0.0876,1.79,1.13,,82.45,2.47,14.81,,0.27,0.5,281.6,,,,,0.0,1.0,,,700.0,10.1016_j.jaap.2024.106525_extracted_structured,bc-sa,,
1007.0,0.4504,0.3492,,0.0876,1.79,1.13,,82.45,2.47,14.81,,0.27,,219.4,,,,,0.0,1.0,,,700.0,10.1016_j.jaap.2024.106525_extracted_structured,bc-sa,,
514.0,0.52,0.19,363.0,0.33,6.2,0.98,,64.41,,,,,5.0,487.0,,78.0,,,0.0,0.4,,,650.0,10.1016_j.nanoso.2018.10.002_extracted_structured,1mno2-0.2bc,F,"提取的循环稳定性容量保持率为78.0%，但原文中1MnO2-0.2BC的容量保持率是91%（原文提到'After 50 000 cycles, capacity retentions of 91, 85, and 78%, for 1MnO2-0.2BC, 2MnO2-0.2BC, and 4MnO2-0.2BC, respectively'），78%是4MnO2-0.2BC的值。另外，电压窗口的最小值0.0和最大值0.4在原文中没有明确对应1MnO2-0.2BC，虽然文中提到正电位范围从0到0.4V，但没有明确说明这是1MnO2-0.2BC的电压窗口。"
514.0,0.52,0.19,363.0,0.33,6.2,0.98,,64.41,,,,,,131.0,,78.0,,,0.0,0.4,,,650.0,10.1016_j.nanoso.2018.10.002_extracted_structured,1mno2-0.2bc,,
1869.543,0.852,0.715,1763.776,0.137,3.209,0.92,,63.13,4.03,24.62,,0.4,0.2,216.6,5000.0,88.0,,,0.0,-1.0,0.58,,,10.1016_j.biortech.2020.123735_extracted_structured,chlorella + bio-oil,,
955.0,0.52,0.38,,0.14,0.98,1.024,,66.4,2.71,7.63,,,0.5,136.5,,,,,-1.0,0.0,,,800.0,10.1016_j.electacta.2020.137010_extracted_structured,bnc-10,T,所有提取的数值、单位和材料名称均与原文完全对应。具体依据：Sample Name 'bnc-10' 在原文 Table 1 和 Table 2 中明确列出；PCP_Specific Surface Area (BET)_value 955.0 m² g⁻¹ 对应 Table 2 中 BNC-10 的 SBET；PCP_Total Pore Volume_value 0.52 cm³ g⁻¹ 对应 Table 2 中 BNC-10 的 V0.99；PCP_Micropore Volume_value 0.38 cm³ g⁻¹ 对应 Table 2 中 BNC-10 的 VDR；PCP_Micropore Specific Surface Area_value 为 null 因原文未提供该数据；PCP_Mesopore Volume_value 0.14 cm³ g⁻¹ 对应 Table 2 中 BNC-10 的 Vmeso；PCP_Average Pore Diameter_value 0.98 nm 对应 Table 2 中 BNC-10 的 L0；PCP_Degree of Graphitization (Raman ID_IG)_value 1.024 对应原文 3.1 节中 BNC-10 的 ID/IG 值；PCP_Interlayer Spacing (XRD d002)_value 为 null 因原文未提供该数据；PCP_Element Content_C_value 66.4 at%、N_value 2.71 at%、O_value 7.63 at% 对应 Table 1 中 BNC-10 的元素含量；PCP_Element Content_H_value 和 S_value 为 null 因原文未提及；Electrochem_Specific Capacitance_condition_value 0.5 A g⁻¹ 和 value 136.5 F g⁻¹ 对应原文 3.4 节中 BNC-10 在 0.5 A g⁻¹ 下的比电容；Electrochem_Cycle Stability_Cycle Number_value 和 Capacity Retention_value 为 null 因原文未提供 BNC-10 的循环数据；Electrochem_Energy Density_value 和 Power Density_value 为 null 因原文未提供 BNC-10 的相关数据；Electrochem_Voltage Window_value_min -1.0 V 和 max 0.0 V 对应原文 3.4 节中三电极系统的测试范围；Electrochem_ESR_value 和 Rct_value 为 null 因原文未提供 BNC-10 的具体电阻值；Preparation_Carbonization Temperature_value 800.0 °C 对应原文 2.2 节中的碳化温度。所有 null 值均因原文缺失相应数据，符合完整性要求。
891.0,0.46,0.36,,0.1,0.96,0.973,,62.46,1.73,7.8,,,0.5,188.0,,,9.33,400.0,-1.0,0.0,0.33,,800.0,10.1016_j.electacta.2020.137010_extracted_structured,bnc-20,,
891.0,0.46,0.36,,0.1,0.96,0.973,,62.46,1.73,7.8,,,0.5,105.0,,,9.33,400.0,-1.0,0.0,0.33,,800.0,10.1016_j.electacta.2020.137010_extracted_structured,bnc-20,,
891.0,0.46,0.36,,0.1,0.96,0.973,,62.46,1.73,7.8,,,5.0,62.5,,,9.33,400.0,-1.0,0.0,0.33,,800.0,10.1016_j.electacta.2020.137010_extracted_structured,bnc-20,,
465.8,1.76,0.185,,0.021,2.22,0.9,,,,,,,1.0,47.0,,,,,0.0,1.0,,,600.0,10.1016_j.colsurfa.2023.132874_extracted_structured,p-kf-6,F,提取的以下信息不准确或与原文不符：1) PCP_Total Pore Volume_value 提取为 1.76，但原文 Table 1 中 p-KF-6 的总孔体积 (V total) 为 0.206 cm³/g；2) PCP_Average Pore Diameter_value 提取为 2.22，但原文 Table 1 中 p-KF-6 的平均孔径为 1.76 nm；3) Electrochem_Voltage_Window_value_min 提取为 0.0，但原文中 p-KF-6 的电化学测试在 -1.0 到 0 V 下进行（见 '3.4 Electrochemical properties' 部分），min 应为 -1.0；4) Electrochem_Voltage_Window_value_max 提取为 1.0，但应为 0.0。其他信息如 PCP_Specific Surface Area (BET)_value (465.8)、PCP_Micropore Volume_value (0.185)、PCP_Mesopore Volume_value (0.021)、PCP_Degree of Graphitization (Raman ID_IG)_value (0.9)、Electrochem_Specific Capacitance_value (47.0) 和 Preparation_Carbonization Temperature_value (600.0) 与原文一致，null 值也合理，但上述错误导致整体评估为 F。
1028.5,1.77,0.403,,0.052,2.15,1.01,,,,,,,1.0,58.0,,,,,0.0,1.0,,,800.0,10.1016_j.colsurfa.2023.132874_extracted_structured,p-kf-8,,
1241.9,0.669,0.546,,0.123,2.15,1.02,,,,,,,1.0,66.0,,,,,0.0,1.0,,,900.0,10.1016_j.colsurfa.2023.132874_extracted_structured,p-kf-9,,
1241.9,0.669,0.546,,0.123,2.15,1.02,,,,,,,1.0,86.0,,,,,0.0,1.0,,,900.0,10.1016_j.colsurfa.2023.132874_extracted_structured,p-kf-9,,
1374.8,0.752,0.541,,0.211,2.18,1.05,,,,,,,1.0,86.0,,,,,0.0,1.0,,,900.0,10.1016_j.colsurfa.2023.132874_extracted_structured,p-kf-9a,,
1733.3,0.916,0.655,,0.261,2.11,1.08,,,,,,,1.0,113.0,10000.0,96.3,4.86,2500.0,0.0,1.0,0.32,0.57,900.0,10.1016_j.colsurfa.2023.132874_extracted_structured,p-kf-9b,,
1733.3,0.916,0.655,,0.261,2.11,1.08,,,,,,,0.5,32.5,10000.0,96.3,4.86,2500.0,0.0,1.0,0.32,0.57,900.0,10.1016_j.colsurfa.2023.132874_extracted_structured,p-kf-9b,,
2203.8,1.085,0.0173,126.9,1.068,2.0506,0.8489,,92.8,,7.2,,,1.0,357.9,10000.0,92.0,,,0.0,0.6,,,,10.1016_j.cej.2024.153229_extracted_structured,cts-4,F,提取的信息中存在以下不准确或缺失项：1) PCP_Element Content_C_value 提取为 92.8，但原文未提供 CTs-4 的 C 元素含量具体数值，仅通过 XPS 数据可推断 O 含量为 7.21%、N 含量为 1.2%，C 含量应为约 91.59%，提取值 92.8 无依据；2) PCP_Element Content_N_value 提取为 null，但原文明确指出 CTs-4 的 N 含量为 1.2%（XPS 部分）；3) PCP_Element Content_O_value 提取为 7.2，但原文为 7.21%，数值不精确；4) Electrochem_Voltage Window_value_min 和 max 提取为 0.0 和 0.6，但原文未明确指定 CTs-4 的电压窗口范围，仅提到 CV 曲线在 0.6 V 处有氧化还原峰，无完整窗口支撑，属推断信息。其他数据如比表面积、孔体积、比电容等均准确匹配原文 Table 1 和电化学部分。
2203.8,1.085,0.0173,126.9,1.068,2.0506,0.8489,,92.8,,7.2,,,,284.0,10000.0,92.0,,,0.0,0.6,,,,10.1016_j.cej.2024.153229_extracted_structured,cts-4,F,提取的信息中存在以下不准确或缺失：1) PCP_Element Content_C_value: 92.8 未在原文中提及，原文仅提供 CTs-4 的 O 含量 (7.21%) 和 N 含量 (1.2%)，未给出 C 含量；2) PCP_Element Content_N_value: null，但原文明确给出 CTs-4 的 N 含量为 1.2%；3) Electrochem_Specific Capacitance_value: 284.0 虽在原文中出现，但对应 20 A g⁻¹ 电流密度，而提取的 Electrochem_Specific Capacitance_condition_value 为 null，未指定条件，导致信息不完整；4) Electrochem_Voltage_Window_value_min: 0.0 和 max: 0.6 未在原文中明确支持，原文未提供 CTs-4 的具体电压窗口范围。其他数据点如 BET 特性、拉曼 ID/IG 比值、循环稳定性等与原文一致。
2027.0,0.84,0.7,1793.0,0.14,1.45,0.93,,90.3,,9.7,,,0.5,319.0,,,,,0.0,0.54,0.46,,750.0,10.1016_j.electacta.2017.02.078_extracted_structured,wjc-750,,
2438.0,1.0,0.85,2170.0,0.15,1.58,0.91,,93.3,,6.7,,,0.5,398.0,,,,,0.0,0.54,0.44,,800.0,10.1016_j.electacta.2017.02.078_extracted_structured,wjc-800,,
2438.0,1.0,0.85,2170.0,0.15,1.58,0.91,,93.3,,6.7,,,0.5,260.0,,,,,0.0,0.54,0.44,,800.0,10.1016_j.electacta.2017.02.078_extracted_structured,wjc-800,F,"提取的碳含量为 93.3%，但原文中只明确给出氧含量为 6.7%，碳含量未直接提及，属于推断；提取的比电容为 260.0 F/g，但原文中 WJC-800 在 three-electrode 配置下为 398 F/g，提取未指定配置且与主要数据不符；提取的电压窗口最小值为 0.0 V，但原文中为 -1.03 V；提取的循环稳定性、能量密度和功率密度为 null，但原文中提供了相关数据（如循环 10,000 次后容量保留率 97% 和 87%，能量密度 13.33 Wh/kg 等）。"
1843.0,0.74,0.63,1641.0,0.11,1.66,0.87,,94.9,,5.1,,,0.5,269.0,,,,,0.0,0.54,0.43,,850.0,10.1016_j.electacta.2017.02.078_extracted_structured,wjc-850,,
1166.0,0.81,0.45,,0.36,2.16,0.95,,89.92,4.87,5.21,,,1.0,156.0,,,,,-1.0,0.0,,,850.0,10.1016_j.matchemphys.2020.123201_extracted_structured,w-850°c-10,,
1166.0,0.81,0.45,,0.36,2.16,0.95,,89.92,4.87,5.21,,,0.5,212.0,,,,,-1.0,0.0,,,850.0,10.1016_j.matchemphys.2020.123201_extracted_structured,w-850°c-10,,
1166.0,0.81,0.45,,0.36,2.16,0.95,,89.92,4.87,5.21,,,1.0,196.0,,,,,-1.0,0.0,,,850.0,10.1016_j.matchemphys.2020.123201_extracted_structured,w-850°c-10,,
1166.0,0.81,0.45,,0.36,2.16,0.95,,89.92,4.87,5.21,,,2.0,187.0,,,,,-1.0,0.0,,,850.0,10.1016_j.matchemphys.2020.123201_extracted_structured,w-850°c-10,,
1166.0,0.81,0.45,,0.36,2.16,0.95,,89.92,4.87,5.21,,,5.0,178.0,,,,,-1.0,0.0,,,850.0,10.1016_j.matchemphys.2020.123201_extracted_structured,w-850°c-10,F,提取的电化学比电容数据不正确。样本 W-850°C-10 的比电容在原文中仅提及在 1 A g⁻¹ 下为 ~156 F g⁻¹（见 Fig. 7b 和相关文本），但提取中为 178 F g⁻¹（条件 5 A g⁻¹），这对应于 850°C-10 样本在 5 A g⁻¹ 下的数据（见 Fig. 7e）。样本名称 'w-850°c-10' 与原文 'W-850°C-10' 大小写不一致，但数值混淆是主要错误。其他属性（如比表面积、孔体积、元素含量等）均与原文 Table 1 和 Table 2 一致，缺失数据（如微孔比表面积、循环稳定性等）的 null 值也符合原文未提及的情况。
1166.0,0.81,0.45,,0.36,2.16,0.95,,89.92,4.87,5.21,,,10.0,170.0,,,,,-1.0,0.0,,,850.0,10.1016_j.matchemphys.2020.123201_extracted_structured,w-850°c-10,,
1040.0,0.56,0.4,,0.16,1.76,0.91,,71.17,3.52,25.3,,,1.0,143.0,,,,,-1.0,0.0,,,850.0,10.1016_j.matchemphys.2020.123201_extracted_structured,850°c-0,,
1108.0,0.72,0.45,,0.27,1.85,0.94,,85.64,6.82,7.54,,,1.0,154.0,,,,,-1.0,0.0,,,800.0,10.1016_j.matchemphys.2020.123201_extracted_structured,800°c-10,,
1382.0,1.12,0.62,,0.5,2.35,0.97,,89.08,5.16,5.76,,,1.0,196.0,5000.0,87.4,9.7,261.44,-1.0,0.0,,,850.0,10.1016_j.matchemphys.2020.123201_extracted_structured,850°c-10,,
1382.0,1.12,0.62,,0.5,2.35,0.97,,89.08,5.16,5.76,,,0.5,212.0,5000.0,87.4,9.7,261.44,-1.0,0.0,,,850.0,10.1016_j.matchemphys.2020.123201_extracted_structured,850°c-10,,
1382.0,1.12,0.62,,0.5,2.35,0.97,,89.08,5.16,5.76,,,2.0,187.0,5000.0,87.4,9.7,261.44,-1.0,0.0,,,850.0,10.1016_j.matchemphys.2020.123201_extracted_structured,850°c-10,,
1382.0,1.12,0.62,,0.5,2.35,0.97,,89.08,5.16,5.76,,,5.0,178.0,5000.0,87.4,9.7,261.44,-1.0,0.0,,,850.0,10.1016_j.matchemphys.2020.123201_extracted_structured,850°c-10,T,所有提取的数值、单位和材料名称均与原文完全对应。具体如下：物理化学性质中，比表面积1382 m²/g、总孔体积1.12 cm³/g、微孔体积0.62 cm³/g、介孔体积0.5 cm³/g、平均孔径2.35 nm、石墨化程度ID/IG 0.97、元素含量C 89.08%、N 5.16%、O 5.76%均来自Table 1和Table 2；缺失数据（微孔比表面积、层间距、H和S含量）原文未提及，提取为null正确。电化学性质中，比电容178 F/g在5 A/g电流密度下来自Fig. 7e描述；循环稳定性5000次循环后容量保持率87.4%来自Fig. 7f描述；能量密度9.7 Wh/kg和功率密度261.44 W/kg来自结论部分；电压窗口-1.0 V至0.0 V来自三电极系统描述；缺失数据（ESR、Rct）原文未提供具体数值，提取为null正确。制备参数碳化温度850°C和样本名称850°C-10与样本命名规则一致。无虚构信息或数值混淆。
1382.0,1.12,0.62,,0.5,2.35,0.97,,89.08,5.16,5.76,,,10.0,170.0,5000.0,87.4,9.7,261.44,-1.0,0.0,,,850.0,10.1016_j.matchemphys.2020.123201_extracted_structured,850°c-10,,
1228.0,0.88,0.46,,0.42,2.21,0.92,,77.5,4.85,17.65,,,1.0,162.0,,,,,-1.0,0.0,,,900.0,10.1016_j.matchemphys.2020.123201_extracted_structured,900°c-10,,
402.42,0.2,0.14,359.81,0.05,5.5,1.0,,85.0,5.0,10.0,,,0.5,221.0,10000.0,100.0,7.57,250.0,-1.0,0.0,1.0,1.0,600.0,10.1016_j.jaap.2023.105894_extracted_structured,ck-600,,
402.42,0.2,0.14,359.81,0.05,5.5,1.0,,85.0,5.0,10.0,,,1.0,210.0,10000.0,100.0,7.57,250.0,-1.0,0.0,1.0,1.0,600.0,10.1016_j.jaap.2023.105894_extracted_structured,ck-600,,
402.42,0.2,0.14,359.81,0.05,5.5,1.0,,85.0,5.0,10.0,,,10.0,82.0,10000.0,100.0,7.57,250.0,-1.0,0.0,1.0,1.0,600.0,10.1016_j.jaap.2023.105894_extracted_structured,ck-600,,
1300.47,1.005,0.646,,,2.42,1.01,,,,,,,1.0,320.0,,,,,0.0,0.0,,,800.0,10.1016_j.jmrt.2022.01.056_extracted_structured,ehpc-800,,
2389.12,1.384,0.694,,,2.43,1.03,,,,,,,1.0,469.0,,,,,0.0,0.0,,,900.0,10.1016_j.jmrt.2022.01.056_extracted_structured,ehpc-900,,
1947.37,1.264,0.367,,,3.16,1.14,,,,,,,1.0,469.0,20000.0,99.95,15.83,55.5,0.0,0.0,,,,10.1016_j.jmrt.2022.01.056_extracted_structured,ehpc-1000,F,提取的信息存在以下不准确、缺失或虚构问题：1) PCP_Mesopore Volume_value应为0.899 cm³/g（原文明确提及EHPC-1000的mesopore volume为0.899 cm³/g），但提取为null，违反完整性；2) Electrochem_Voltage Window_value_min和Electrochem_Voltage Window_value_max被设为0.0，但原文未提供电压窗口的具体数值（仅提及三电极系统电位范围为-1.0~0 V，但未指定两电极系统数值），属于虚构信息，违反非虚构性；3) Preparation_Carbonization Temperature_value应为1000°C（原文明确EHPC-1000在1000°C碳化），但提取为null，违反完整性。其他数据点如PCP_Specific Surface Area、PCP_Total Pore Volume等均准确对应原文。
1947.37,1.264,0.367,,,3.16,1.14,,,,,,,,320.0,20000.0,99.95,15.83,55.5,0.0,0.0,,,,10.1016_j.jmrt.2022.01.056_extracted_structured,ehpc-1000,F,"提取的信息中存在多处不准确或缺失：1) PCP_Mesopore Volume_value 提取为 null，但原文在 3.1 节明确给出 EHPC-1000 的介孔体积为 0.899 cm³/g（'The micropore/mesopore volume of EHPC-1000 materials are 0.367/0.899 cm³ g−1'）；2) Preparation_Carbonization Temperature_value 提取为 null，但原文在 2.2 节明确 EHPC-1000 的碳化温度为 1000°C（'carbonized in a nickel crucible at 800, 900, or 1000 °C'）；3) Electrochem_Specific Capacitance_value 提取为 320.0 F/g，但原文在 3.2 节明确 EHPC-1000 的比电容为 469 F g⁻¹（'The maximum C s of the EHPC-1000 material is 469 F g⁻¹ at 1 A g⁻¹'）；4) Electrochem_Specific Capacitance_condition_value 提取为 null，但原文明确条件为 'at 1 A g⁻¹'；5) Electrochem_Voltage Window_value_min 和 _max 提取为 0.0，但原文在 2.4 节明确三电极系统电压范围为 −1.0 ∼ 0 V（'in the potential range between −1.0 ∼ 0 V'）。其他 null 值（如 PCP_Micropore Specific Surface Area_value、PCP_Element Content 系列等）正确，因原文未提供相应数据。"
2072.0,2.13,0.6,0.6,,,0.976,,89.44,1.84,,,,,170.0,,,,,-0.2,0.8,,,800.0,10.1016_j.diamond.2022.109164_extracted_structured,a-scg 1:4,,
1648.91,0.911,0.327,689.86,0.584,2.436,1.04,,89.31,3.1,6.6,,,1.0,227.0,,,,,-1.0,0.0,1.154,0.62,800.0,10.1016_j.diamond.2021.108614_extracted_structured,rca,,
1648.91,0.911,0.327,689.86,0.584,2.436,1.04,,89.31,3.1,6.6,,,0.5,244.0,,,,,-1.0,0.0,1.154,0.62,800.0,10.1016_j.diamond.2021.108614_extracted_structured,rca,,
1648.91,0.911,0.327,689.86,0.584,2.436,1.04,,89.31,3.1,6.6,,,2.0,210.0,,,,,-1.0,0.0,1.154,0.62,800.0,10.1016_j.diamond.2021.108614_extracted_structured,rca,,
1648.91,0.911,0.327,689.86,0.584,2.436,1.04,,89.31,3.1,6.6,,,5.0,196.0,,,,,-1.0,0.0,1.154,0.62,800.0,10.1016_j.diamond.2021.108614_extracted_structured,rca,F,提取的Sample Name为'rca'，但原文中对应样本的名称是'RCA'，大小写不一致，不符合'材料名称必须与原文完全对应'的要求。其他所有数值、单位和数据点均准确无误，且得到了原文的充分支持：物理化学性质数据（如BET比表面积1648.91 m²/g、总孔体积0.911 cm³/g等）来自Table 1；元素含量数据（如C 89.31 at.%、N 3.1 at.%等）来自Table 2；电化学性质数据（如5 A/g下比电容196 F/g、电压窗口-1.0至0.0 V、ESR 1.154 Ω、Rct 0.62 Ω）来自Fig. 6和Results and discussion部分；碳化温度800°C来自Experimental部分；缺失数据（如d002、H元素含量、循环稳定性等）正确设为null，因原文未提供相关信息。
1648.91,0.911,0.327,689.86,0.584,2.436,1.04,,89.31,3.1,6.6,,,10.0,177.0,,,,,-1.0,0.0,1.154,0.62,800.0,10.1016_j.diamond.2021.108614_extracted_structured,rca,,
941.48,0.549,0.336,713.12,0.213,2.39,1.02,,83.78,3.68,11.69,,,1.0,352.0,10000.0,90.0,,,-1.0,0.0,0.961,0.45,800.0,10.1016_j.diamond.2021.108614_extracted_structured,rca-n,,
941.48,0.549,0.336,713.12,0.213,2.39,1.02,,83.78,3.68,11.69,,,0.5,368.0,10000.0,90.0,,,-1.0,0.0,0.961,0.45,800.0,10.1016_j.diamond.2021.108614_extracted_structured,rca-n,T,所有提取的数值、单位和材料名称均与原文完全对应。具体包括：1) 物理化学性质数据（BET比表面积941.48 m²/g、总孔体积0.549 cm³/g、微孔体积0.336 cm³/g、微孔比表面积713.12 m²/g、介孔体积0.213 cm³/g、平均孔径2.39 nm、石墨化程度I_D/I_G 1.02、元素含量C 83.78 at.%、N 3.68 at.%、O 11.69 at.%）均来自Table 1和Table 2；2) 电化学性质数据（比电容368 F/g@0.5 A/g、循环稳定性10000次循环后容量保持率90%、电压窗口-1.0~0.0 V、ESR 0.961 Ω、Rct 0.45 Ω）均来自Fig. 6a、Fig. 7a和EIS分析；3) 制备条件碳化温度800°C来自实验部分；4) 缺失数据（如层间距d002、H/S元素含量、能量/功率密度）原文未提及，提取信息正确标记为null。
941.48,0.549,0.336,713.12,0.213,2.39,1.02,,83.78,3.68,11.69,,,2.0,336.0,10000.0,90.0,,,-1.0,0.0,0.961,0.45,800.0,10.1016_j.diamond.2021.108614_extracted_structured,rca-n,,
941.48,0.549,0.336,713.12,0.213,2.39,1.02,,83.78,3.68,11.69,,,5.0,307.0,10000.0,90.0,,,-1.0,0.0,0.961,0.45,800.0,10.1016_j.diamond.2021.108614_extracted_structured,rca-n,,
941.48,0.549,0.336,713.12,0.213,2.39,1.02,,83.78,3.68,11.69,,,10.0,276.0,10000.0,90.0,,,-1.0,0.0,0.961,0.45,800.0,10.1016_j.diamond.2021.108614_extracted_structured,rca-n,,
680.98,0.395,0.342,,0.053,3.276,0.7,0.43,74.0,,,,,0.1,162.07,,,,,-1.0,0.0,,,700.0,10.1016_j.diamond.2024.111640_extracted_structured,wsc,,
97.3,0.094,0.025,50.8,0.069,3.85,0.954,,,,,,,0.5,166.0,,,,,0.0,0.5,,,700.0,10.1016_j.est.2022.104889_extracted_structured,dc-700-0,F,"提取的电压窗口值（Electrochem_Voltage_Window_value_min: 0.0, Electrochem_Voltage_Window_value_max: 0.5）在原文中没有依据，原文未明确提供DC-700-0在三电极系统中的电压窗口范围；样本名称“dc-700-0”与原文“DC-700-0”大小写不一致，违反了材料名称必须完全对应的要求。"
97.3,0.094,0.025,50.8,0.069,3.85,0.954,,,,,,,,98.0,,,,,0.0,0.5,,,700.0,10.1016_j.est.2022.104889_extracted_structured,dc-700-0,F,"提取的电压窗口信息（Electrochem_Voltage Window_value_min: 0.0, max: 0.5）在原文中无支撑。原文未提及DC-700-0在三电极系统中的具体电压窗口范围，该信息属于推断或虚构。此外，比电容值98.0 F g⁻¹（Electrochem_Specific Capacitance_value）虽在原文中有对应数据（20 A g⁻¹时为98 F g⁻¹），但提取的条件（Electrochem_Specific Capacitance_condition_value）为null，导致信息不完整。其他数据点（如比表面积、孔体积、石墨化程度等）均与原文Table 1和文本描述一致，且缺失数据（如元素含量、循环稳定性等）正确标记为null。"
744.2,0.485,0.337,624.2,0.158,2.6,0.939,,,,,,,0.5,221.0,,,,,0.0,0.5,,,700.0,10.1016_j.est.2022.104889_extracted_structured,pc-700-koh,F,提取的电压窗口值（Electrochem_Voltage Window_value_min: 0.0 和 Electrochem_Voltage Window_value_max: 0.5）在原文中没有明确支持。原文中未提供 PC-700-KOH 样本在三电极系统中的具体电压窗口范围，该值可能为虚构或推断。其他所有提取的数值、单位和材料名称（如比表面积、孔体积、石墨化程度、比电容、碳化温度等）均与原文 Table 1、Raman 部分、Fig. 4c 和实验部分完全对应，且缺失数据（如元素含量、循环稳定性等）与原文一致。
744.2,0.485,0.337,624.2,0.158,2.6,0.939,,,,,,,,90.0,,,,,0.0,0.5,,,700.0,10.1016_j.est.2022.104889_extracted_structured,pc-700-koh,,
780.4,0.488,0.351,694.6,0.137,2.5,0.906,,89.37,1.99,8.16,,,0.5,286.1,,,,,0.0,0.5,,,700.0,10.1016_j.est.2022.104889_extracted_structured,hgpbc-700-k2feo4,F,提取的电压窗口 min 0.0 V 和 max 0.5 V 没有在原文中找到依据；原文未指定三电极系统的电压窗口。
780.4,0.488,0.351,694.6,0.137,2.5,0.906,,89.37,1.99,8.16,,,,190.0,,,,,0.0,0.5,,,700.0,10.1016_j.est.2022.104889_extracted_structured,hgpbc-700-k2feo4,F,"提取的电压窗口（Electrochem_Voltage Window_value_min: 0.0, _max: 0.5）在原文中没有依据，原文未明确提供三电极系统的具体电压范围；提取的ESR（Electrochem_ESR_value: null）不准确，原文中HGPBC-700-0.15的等效串联电阻（Rs）为0.63 Ω，应被提取为0.63而非null。"
1243.8,1.58,0.77,77.0,0.81,5.1,1.06,,85.0,10.0,5.0,,,1.0,255.0,5000.0,95.0,13.2,401.2,0.0,1.0,0.49,0.45,700.0,10.1016_j.apsusc.2020.146770_extracted_structured,np-2d-luhpcs-700,,
1243.8,1.58,0.77,77.0,0.81,5.1,1.06,,85.0,10.0,5.0,,,0.5,285.0,5000.0,95.0,13.2,401.2,0.0,1.0,0.49,0.45,700.0,10.1016_j.apsusc.2020.146770_extracted_structured,np-2d-luhpcs-700,F,提取的信息中存在多处不准确或无法在原文中找到依据的数据点：1) PCP_Micropore Specific Surface Area_value (77.0) 未在原文中提及，原文仅提供Micropore Volume (0.77 cm³ g⁻¹)，无Micropore Specific Surface Area数据；2) PCP_Mesopore Volume_value (0.81) 与原文Table 1中的1.23 cm³ g⁻¹不符；3) PCP_Element Content_C_value (85.0)、PCP_Element Content_N_value (10.0)、PCP_Element Content_O_value (5.0) 未在原文中提供具体数值，原文XPS部分仅显示元素存在但无量化百分比；4) Electrochem_Voltage Window_value_min (0.0) 和 Electrochem_Voltage_Window_value_max (1.0) 与原文中的电压窗口范围-1.0至0 V不符。其他数据点如Specific Surface Area (1243.8 m² g⁻¹)、Total Pore Volume (1.58 cm³ g⁻¹)等均得到原文支持。
1440.1,1.23,0.86,86.0,0.37,4.52,0.99,,,,,,,1.0,155.3,,,,,0.0,1.0,,,800.0,10.1016_j.apsusc.2020.146770_extracted_structured,np-2d-hpcs-800,F,提取的 PCP_Total Pore Volume_value 1.23 对应于原文中的介孔体积（Vmeso）而非总孔体积；PCP_Micropore Specific Surface Area_value 86.0 在原文中未提及；PCP_Mesopore Volume_value 0.37 与原文中的 1.23 不符；Electrochem_Voltage Window_value_min 0.0 和 Electrochem_Voltage Window_value_max 1.0 错误，原文中三电极系统电压范围为 -1.0 到 0 V。
18.4,0.027,0.001,15.3,0.026,1.296,0.91,,,,,,,5.0,143.0,,,,,0.0,1.0,,,,10.1016_j.materresbull.2018.12.028_extracted_structured,cg-pcc,F,提取的比电容值 143.0 F g⁻¹ 在扫描速率 5.0 mV s⁻¹ 是针对 CG-500 的，不是 CG-PCC；原文中 CG-PCC 没有电化学数据。此外，碳化温度原文中为 300°C，但提取的信息缺失。
18.4,0.027,0.001,15.3,0.026,1.296,0.91,,,,,,,1.0,172.0,,,,,0.0,1.0,,,,10.1016_j.materresbull.2018.12.028_extracted_structured,cg-pcc,F,提取的介孔体积值 0.026 cm³ g⁻¹ 是基于总孔体积和微孔体积计算得出的推断，原文 Table 1 中仅提供了总孔体积（0.027 cm³ g⁻¹）和微孔体积（0.001 cm³ g⁻¹），未直接给出介孔体积，违反非虚构性标准；提取的比电容值 172.0 F g⁻¹ 在电流密度 1.0 A g⁻¹ 下是针对样本 CG-500 的数据（原文明确提到 'CG-500 exhibited specific capacitance of 172 F g⁻¹ at a current density of 1 A g⁻¹'），但样本名称为 'cg-pcc'，原文中未提供 CG-PCC 的电化学性能数据，混淆了样本，违反正确性标准；碳化温度值应为 300°C（原文中 'The resulting CG sample was heated at 300°C'），但提取为 null，缺失数据。
778.8,0.32,0.26,,,,0.65,,76.64,6.78,16.58,,,0.5,421.1,,,,,0.0,1.0,,,,10.1016_j.cej.2018.08.169_extracted_structured,otss-3-350,F,提取的信息存在以下不准确和缺失：1) 电压窗口（Electrochem_Voltage_Window）提取的最小值为 0.0 V、最大值为 1.0 V，但原文中明确描述为 'in the potential range from −1 to 0 V'（即最小值 -1.0 V、最大值 0.0 V），与提取值不符；2) 制备碳化温度（Preparation_Carbonization Temperature）提取为 null，但原文中在 'Materials and methods' 部分明确说明碳化温度为 550°C（'carbonized at 550°C for 1h'），该数据缺失。其他数据点（如比表面积、孔体积、元素含量、比电容等）均准确对应原文 Table 1、Table 2 和电化学性能描述。
1209.1,0.76,0.617,73.0,0.143,,1.38,,70.79,0.15,28.18,0.88,,0.3,228.1,,,14.5,1250.0,0.0,1.0,,,800.0,10.1016_j.carbon.2023.118285_extracted_structured,hac-2,,
1209.1,0.76,0.617,73.0,0.143,,1.38,,70.79,0.15,28.18,0.88,,0.25,157.8,,,14.5,1250.0,0.0,1.0,,,800.0,10.1016_j.carbon.2023.118285_extracted_structured,hac-2,F,提取的信息存在多处不准确和缺失：1) PCP_Micropore Volume_value 提取为 0.617 cm³/g，但原文中 HAC-2 的微孔体积百分比为 61.7%，总孔体积为 0.76 cm³/g，计算得绝对微孔体积应为约 0.469 cm³/g，不匹配；2) PCP_Micropore Specific Surface Area_value 提取为 73.0 m²/g，但原文中为百分比 73.0%，总比表面积为 1209.1 m²/g，计算得绝对微孔比表面积应为约 882.6 m²/g，不匹配；3) PCP_Mesopore Volume_value 提取为 0.143 cm³/g，但原文中介孔体积百分比为 38.3%，总孔体积为 0.76 cm³/g，计算得绝对介孔体积应为约 0.291 cm³/g，不匹配；4) PCP_Element Content_C_value、N_value、O_value、H_value 提取为 70.79、0.15、28.18、0.88，但原文中未提供 HAC-2 的绝对元素含量数据，仅给出 O/C 比率（XPS 为 18.1，CHN 为 29.2），无依据；5) Electrochem_Rct_value 提取为 null，但原文中明确给出 HAC-2 的 Rct 为 20.6 Ω；6) Preparation_Carbonization Temperature_value 提取为 800.0°C，但原文中 HAC-2 的碳化温度为 1000°C，800°C 为活化温度，混淆。
18.43,0.037,0.02,,,,0.94,,,,,,,1.0,125.5,,,,,-1.0,0.0,0.89,,900.0,10.1016_j.apsusc.2018.07.001_extracted_structured,bca,T,所有提取的数值、单位和材料名称均与原文完全对应。BCA样本的BET比表面积(18.43 m²/g)、总孔体积(0.037 cm³/g)、微孔体积(0.02 cm³/g)、石墨化程度(ID/IG=0.94)、比电容(125.5 F/g，在1 A/g电流密度下)、电压窗口(-1.0~0.0 V)、ESR值(0.89 Ω)和碳化温度(900°C)均能在原文中找到明确支持。未提取的数据项(如元素含量、循环稳定性等)在原文中也确实没有提及BCA样本的相关信息。
147.11,0.079,0.054,,,,0.96,,,,,,,1.0,92.1,,,,,-1.0,0.0,0.83,,900.0,10.1016_j.apsusc.2018.07.001_extracted_structured,bca-0.5,T,"所有提取的数值、单位和材料名称均与原文完全对应。具体支持如下：PCP_Specific Surface Area (BET)_value 147.11 m²/g 来自 Table 1 中 BCA-0.5 的 BET surface area；PCP_Total Pore Volume_value 0.079 cm³/g 来自 Table 1 中 BCA-0.5 的 Total pore volume；PCP_Micropore Volume_value 0.054 cm³/g 来自 Table 1 中 BCA-0.5 的 Micropore volume；PCP_Degree of Graphitization (Raman ID_IG)_value 0.96 来自 Table 1 中 BCA-0.5 的 ID/IG；Electrochem_Specific Capacitance_condition_value 1.0 A g⁻¹ 和 Electrochem_Specific Capacitance_value 92.1 F g⁻¹ 来自原文中 'The specific capacitances were 125.5, 92.1, 103, 105.7, and 178.9 F g⁻¹ at a current density of 1 A g⁻¹ respectively'，对应 BCA-0.5；Electrochem_Voltage Window_value_min -1.0 V 和 Electrochem_Voltage_Window_value_max 0.0 V 来自电化学测试部分 'voltage range of −1.0 to 0 V'；Electrochem_ESR_value 0.83 Ω 来自 'the measured solution resistance (Rs) of BCA and BCA-n ... were 0.89, 0.83, 0.86, 0.84, 0.75 Ω, respectively'，对应 BCA-0.5；Preparation_Carbonization Temperature_value 900.0 °C 来自实验部分 'carbonized at 900°C'。所有 null 值（如 PCP_Micropore Specific Surface Area_value、PCP_Element Content_C_value 等）均因原文未提供相应数据而正确缺失。"
453.4,0.237,0.169,,,,0.95,,,,,,,1.0,103.0,,,,,-1.0,0.0,0.86,,900.0,10.1016_j.apsusc.2018.07.001_extracted_structured,bca-1,T,"所有提取的数值、单位和材料名称均与原文完全对应。具体依据：1) 物理化学性质：BCA-1的BET比表面积453.4 m²/g（原文Table 1: 453.40 m²/g）、总孔体积0.237 cm³/g（原文Table 1: 0.237 cm³/g）、微孔体积0.169 cm³/g（原文Table 1: 0.169 cm³/g）、Raman ID/IG 0.95（原文Table 1: 0.95）均匹配；缺失项（如微孔比表面积、介孔体积等）原文未提供，null正确。2) 电化学性质：比电容103.0 F/g在1.0 A/g条件下（原文描述：'specific capacitances were 125.5, 92.1, 103, 105.7, and 178.9 F g−1 at a current density of 1 A g−1 respectively'，BCA-1对应103 F/g）、电压窗口-1.0至0.0 V（原文电化学测试部分：'voltage range of −1.0 to 0 V'）、ESR 0.86 Ω（原文：'Rs of BCA and BCA-n ... were 0.89, 0.83, 0.86, 0.84, 0.75 Ω'，BCA-1对应0.86 Ω）均匹配；缺失项（如循环稳定性、能量密度等）原文未提供BCA-1数据，null正确。3) 制备条件：碳化温度900.0°C（原文实验部分：'temperature was increased from 300 to 900 °C'）匹配。4) 材料名称：'bca-1'与原文一致。所有数据点均有明确原文支撑，无推断或虚构信息。"
709.37,0.376,0.289,,,,0.95,,,,,,,1.0,105.7,,,,,-1.0,0.0,0.84,,900.0,10.1016_j.apsusc.2018.07.001_extracted_structured,bca-1.5,,
1414.97,0.746,0.422,,,,0.99,,86.58,2.55,10.6,,,1.0,178.9,10000.0,98.0,3.23,5000.0,-1.0,0.0,0.75,,900.0,10.1016_j.apsusc.2018.07.001_extracted_structured,bca-2,T,所有提取的数值、单位和材料名称均与原文完全对应。具体如下：PCP_Specific Surface Area (BET)_value 1414.97 m²/g、PCP_Total Pore Volume_value 0.746 cm³/g、PCP_Micropore Volume_value 0.422 cm³/g、PCP_Degree of Graphitization (Raman ID_IG)_value 0.99、PCP_Element Content_C_value 86.58 wt%、PCP_Element Content_N_value 2.55 wt%、PCP_Element Content_O_value 10.6 wt%、Electrochem_Specific Capacitance_condition_value 1.0 A/g、Electrochem_Specific Capacitance_value 178.9 F/g、Electrochem_Cycle Stability_Cycle Number_value 10000、Electrochem_Cycle Stability_Capacity Retention_value 98%、Electrochem_Energy Density_value 3.23 Wh/kg、Electrochem_Power Density_value 5000 W/kg、Electrochem_Voltage Window_value_min -1.0 V、Electrochem_Voltage Window_value_max 0.0 V、Electrochem_ESR_value 0.75 Ω、Preparation_Carbonization Temperature_value 900.0 °C 均在原文 Table 1、Table 2、Fig. 7e、Fig. 8d、Fig. 8f、Fig. 7f 和 Experimental section 中明确提及。缺失的数据点（如 PCP_Micropore Specific Surface Area_value、PCP_Mesopore Volume_value 等）标记为 null，与原文未提供这些信息一致。样本名称 'bca-2' 与原文 'BCA-2' 对应，大小写差异不影响识别。
1414.97,0.746,0.422,,,,0.99,,86.58,2.55,10.6,,,10.0,96.0,10000.0,98.0,3.23,5000.0,-1.0,0.0,0.75,,900.0,10.1016_j.apsusc.2018.07.001_extracted_structured,bca-2,,
1414.97,0.746,0.422,,,,0.99,,86.58,2.55,10.6,,,0.1,93.0,10000.0,98.0,3.23,5000.0,-1.0,0.0,0.75,,900.0,10.1016_j.apsusc.2018.07.001_extracted_structured,bca-2,F,提取的电压窗口信息不准确：Electrochem_Voltage_Window_value_min 为 -1.0 和 value_max 为 0.0 对应三电极系统（原文中明确电压范围为 −1.0 to 0 V），但电化学数据如 Electrochem_Specific Capacitance_value (93.0 F/g) 和 Electrochem_Energy Density_value (3.23 Wh kg⁻¹) 均来自两电极系统（Fig. 8），其电压窗口应为 0 V 到 1 V（原文 Fig. 8a 明确标注 (0–1 V)）。其他数据点均准确且得到原文支持：物理化学性质（如比表面积 1414.97 m² g⁻¹、总孔体积 0.746 cm³ g⁻¹ 等）和电化学性质（如比电容 93.0 F/g 在 0.1 A g⁻¹、循环稳定性 98% 在 10000 次循环等）均与原文 Table 1、Table 2、Fig. 8 等部分完全对应；缺失数据（如微孔比表面积、介孔体积等）原文未提及，null 值正确。
748.95,0.9372,0.3782,,,1.94,1.12,0.3503,81.2,6.9,11.4,,0.5,1.0,433.7,10000.0,93.17,23.04,4000.0,0.0,1.0,0.62,0.97,,10.1016_j.fuproc.2020.106677_extracted_structured,a-lpcs,T,"所有提取的数值、单位和材料名称均与原文完全对应。具体包括：比表面积748.95 m²/g（原文：'a significantly high SSA of 748.95 m2 g−1 is confirmed in A-LPCs'）；总孔体积0.9372 cm³/g（原文：'to 0.9372 cm3 g−1'）；微孔体积0.3782 cm³/g（原文：'micropore volume of 0.3782 cm3 g−1'）；平均孔径1.94 nm（原文：'to 1.94 nm in A-LPCs'）；石墨化程度1.12（原文：'R values of ... A-LPCs are ... 1.12'）；层间距0.3503 nm（原文：'d002 = 0.3503 nm'）；元素含量C 81.2 at.%、N 6.9 at.%、O 11.4 at.%、S 0.5 at.%（原文：'C: ~81.2 at.%, O: ~11.4 at.%, N: ~6.9 at.%, S: 0.5 at.%'）；比电容433.7 F/g（1 A/g条件下）（原文：'specific capacitance of 433.7 F g−1 at the current density of 1 A g−1'）；循环稳定性10000次后容量保持率93.17%（原文：'93.17% capacitance retention after 10,000 cycles'）；能量密度23.04 Wh/kg（原文：'maximum energy density of 23.04 Wh kg−1'）；功率密度4000 W/kg（原文：'at a high-power density of 4000 W kg−1'）；电压窗口0-1 V（原文：'in a potential window of 0–1 V'）；ESR 0.62 Ω（原文：'Rs of ... A-LPCs are ... 0.62 Ω'）；Rct 0.97 Ω（原文：'Rct (0.97 Ω) of A-LPCs'）。缺失数据点（如微孔比表面积、介孔体积、H元素含量）原文未提及，提取为null正确。材料名称'a-lpcs'与原文'A-LPCs'一致。无任何推断或虚构信息。"
748.95,0.9372,0.3782,,,1.94,1.12,0.3503,81.2,6.9,11.4,,0.5,10.0,341.6,10000.0,93.17,23.04,4000.0,0.0,1.0,0.62,0.97,,10.1016_j.fuproc.2020.106677_extracted_structured,a-lpcs,F,提取的信息存在多处错误和不完整：1) 'Electrochem_Energy Density_value':23.04 和 'Electrochem_Power Density_value':4000.0 不匹配，原文中23.04 Wh kg⁻¹ 对应功率密度100 W kg⁻¹，而4000 W kg⁻¹ 对应能量密度13.17 Wh kg⁻¹；2) 'Preparation_Carbonization Temperature_value' 为null，但原文明确提到碳化温度为1000 °C；3) 多个数值（如比表面积、孔体积、元素含量等）在原文中有单位（如m² g⁻¹、cm³ g⁻¹、at.%等），但提取的信息中单位缺失，违反正确性标准；4) 样本名称'a-lpcs'与原文'A-LPCs'大小写不一致；5) 'Electrochem_Specific Capacitance_condition_value':10.0 缺少单位（应为A g⁻¹），且未明确对应条件。
3139.0,1.38,0.84,,0.54,,1.28,,,,,,,0.5,305.0,5000.0,95.0,58.0,650.0,0.0,1.3,,,,10.1016_j.carbon.2023.118347_extracted_structured,abnc-4,,
3139.0,1.38,0.84,,0.54,,1.28,,,,,,,10.0,207.0,5000.0,95.0,58.0,650.0,0.0,1.3,,,,10.1016_j.carbon.2023.118347_extracted_structured,abnc-4,F,提取的 PCP_Micropore Volume_value (0.84 cm³/g) 和 PCP_Mesopore Volume_value (0.54 cm³/g) 不准确。原文中 aBNC-4 的微孔体积百分比为 76%，总孔体积为 1.38 cm³/g，因此微孔体积应为约 1.05 cm³/g（1.38 × 0.76），介孔体积应为约 0.33 cm³/g（1.38 - 1.05），而非提取的 0.84 和 0.54。此外，PCP_Degree of Graphitization (Raman ID_IG)_value (1.28) 可能对应 aBNC-5 而非 aBNC-4，原文仅说明 aBNCs 的 ID/IG 比值范围（0.45 到 1.28），未指定 aBNC-4 的具体值。Preparation_Carbonization Temperature_value 提取为 null，但原文中样本名称 'aBNC-4' 的 'a' 表示碳化温度为 500°C，应包含该信息。其他数据如比表面积 (3139 m²/g)、总孔体积 (1.38 cm³/g)、电化学比电容 (207 F/g at 10 A/g)、循环稳定性 (95% at 5000 cycles)、能量密度 (58 Wh/kg)、功率密度 (650 W/kg) 和电压窗口 (0-1.3 V) 得到原文支持。
2280.01,1.67,0.905,,0.614,,1.02,0.39,,,,,,0.5,390.0,,,,,0.0,1.0,1.399,1.9,600.0,10.1016_j.est.2023.107616_extracted_structured,acf-rgo/scp,F,提取的信息存在以下不准确或缺失项：1) PCP_Average Pore Diameter_value 原文有明确数据（1.348 nm），但提取为 null；2) Electrochem_Voltage Window_value_min 原文为 -1.0 V（三电极系统），提取为 0.0；Electrochem_Voltage Window_value_max 原文为 0.0 V，提取为 1.0；3) Electrochem_Rct_value 原文为 1.990 Ω，提取为 1.9，数值不精确。其他项如比表面积、孔体积、石墨化程度等准确对应原文。
1852.17,1.129,0.542,,0.557,,1.1,0.39,,,,,,0.5,521.0,12000.0,96.4,27.5,472.0,0.0,1.0,1.95,1.663,600.0,10.1016_j.est.2023.107616_extracted_structured,acf-rgo/lcp,,
1852.17,1.129,0.542,,0.557,,1.1,0.39,,,,,,0.5,244.4,12000.0,96.4,27.5,472.0,0.0,1.0,1.95,1.663,600.0,10.1016_j.est.2023.107616_extracted_structured,acf-rgo/lcp,,
190.4,0.19,0.082,165.2,0.025,,1.07,,,2.94,12.79,,0.57,1.0,164.5,10000.0,89.1,,,0.0,1.0,0.767,0.13,800.0,10.1016_j.jallcom.2019.03.241_extracted_structured,csc-0,,
190.4,0.19,0.082,165.2,0.025,,1.07,,,2.94,12.79,,0.57,,63.2,10000.0,89.1,,,0.0,1.0,0.767,0.13,800.0,10.1016_j.jallcom.2019.03.241_extracted_structured,csc-0,,
567.1,0.3,0.15,369.1,0.15,,1.04,,,,,,,1.0,255.2,,,,,0.0,1.0,0.782,0.114,750.0,10.1016_j.jallcom.2019.03.241_extracted_structured,csc-750,,
567.1,0.3,0.15,369.1,0.15,,1.04,,,,,,,,80.4,,,,,0.0,1.0,0.782,0.114,750.0,10.1016_j.jallcom.2019.03.241_extracted_structured,csc-750,,
691.8,0.37,0.28,553.0,0.09,,1.01,,,3.79,13.35,,0.52,1.0,355.7,20000.0,96.6,26.6,7673.9,0.0,1.0,0.554,0.106,800.0,10.1016_j.jallcom.2019.03.241_extracted_structured,csc-800,,
691.8,0.37,0.28,553.0,0.09,,1.01,,,3.79,13.35,,0.52,0.5,402.8,20000.0,96.6,26.6,7673.9,0.0,1.0,0.554,0.106,800.0,10.1016_j.jallcom.2019.03.241_extracted_structured,csc-800,F,"提取的信息中存在多处不准确或未得到原文支撑的数据点：1) PCP_Mesopore Volume_value 0.09 cm³/g 不是直接原文数据，而是从Vtotal和Vmicro计算得出（原文Table 1仅提供Vtotal和Vmicro，未明确Mesopore Volume）；2) Electrochem_Cycle Stability_Cycle Number_value 20000.0 和 Electrochem_Cycle Stability_Capacity Retention_value 96.6% 是针对对称超级电容器器件的（原文Fig. 6f），而非CSC-800电极在三电极系统中的数据（应为10000 cycles和96.3% retention，原文Fig. 5g）；3) Electrochem_Voltage Window_value_min 0.0 V 和 Electrochem_Voltage Window_value_max 1.0 V 不正确，三电极系统电压窗口为-1.0到0 V（原文Fig. 5a,b），对称器件为0到1.8 V（原文Fig. 6a）；4) Electrochem_Energy Density_value 26.6 Wh/kg 和 Electrochem_Power Density_value 7673.9 W/kg 来自不同测试条件（26.6 Wh/kg对应445.5 W/kg，7673.9 W/kg对应12.9 Wh/kg，原文Fig. 6e），但提取为单独值未指定条件，易误导；5) Electrochem_Specific Capacitance_condition_value 0.5 单位应为A/g，但提取中未明确单位，虽数值正确但单位缺失影响完整性。"
691.8,0.37,0.28,553.0,0.09,,1.01,,,3.79,13.35,,0.52,,209.0,20000.0,96.6,26.6,7673.9,0.0,1.0,0.554,0.106,800.0,10.1016_j.jallcom.2019.03.241_extracted_structured,csc-800,,
691.8,0.37,0.28,553.0,0.09,,1.01,,,3.79,13.35,,0.52,,122.6,20000.0,96.6,26.6,7673.9,0.0,1.0,0.554,0.106,800.0,10.1016_j.jallcom.2019.03.241_extracted_structured,csc-800,,
590.8,0.32,0.18,437.2,0.14,,0.99,,,,,,,1.0,331.9,,,,,0.0,1.0,0.629,0.109,850.0,10.1016_j.jallcom.2019.03.241_extracted_structured,csc-850,F,提取的信息中存在以下不准确或未得到原文支撑的点：1) PCP_Mesopore Volume_value为0.14 cm³/g，但原文中未直接提供介孔体积数据，该值是基于总孔体积（0.32 cm³/g）和微孔体积（0.18 cm³/g）计算得出的推断，违反了非虚构性标准；2) Electrochem_Voltage Window_value_min为0.0、max为1.0，但原文中明确说明三电极系统的电压窗口为-1.0到0 V（原文：'Cyclic voltammetry (CV) experiments were carried out between −1 and 0 V'），因此min应为-1.0、max应为0.0，数值错误。其他数据如比表面积、孔体积、石墨化程度、比电容、ESR、Rct和碳化温度均与原文Table 1和正文描述一致，null值也正确对应原文缺失数据。
590.8,0.32,0.18,437.2,0.14,,0.99,,,,,,,,122.6,,,,,0.0,1.0,0.629,0.109,850.0,10.1016_j.jallcom.2019.03.241_extracted_structured,csc-850,,
1290.7,0.675,0.547,272.3,0.128,,0.86,,,,10.17,,,0.5,180.0,,,,,0.0,1.0,,,700.0,10.1016_j.ijoes.2023.100107_extracted_structured,g6,,
1290.7,0.675,0.547,272.3,0.128,,0.86,,,,10.17,,,,144.0,,,,,0.0,1.0,,,700.0,10.1016_j.ijoes.2023.100107_extracted_structured,g6,,
2040.2,1.048,0.4,772.3,0.648,,0.91,,,2.32,12.6,,,0.5,312.0,5000.0,91.3,9.75,25.0,0.0,1.0,,,700.0,10.1016_j.ijoes.2023.100107_extracted_structured,g8h1,T,所有提取的数值、单位和材料名称均与原文完全对应。具体而言：1) 物理化学性质数据（如BET比表面积2040.2 m²·g⁻¹、总孔体积1.048 cm³·g⁻¹、微孔体积0.400 cm³·g⁻¹、微孔比表面积772.3 m²·g⁻¹、介孔体积0.648 cm³·g⁻¹、拉曼ID/IG值0.91、氮含量2.32 at%、氧含量12.6 at%）均来自Table 1、Table 2和Fig. 1b的明确数据；2) 电化学性质数据（如0.5 A·g⁻¹下的比电容312 F·g⁻¹、5000次循环后容量保持率91.3%、能量密度9.75 Wh·kg⁻¹、功率密度25.0 W·kg⁻¹、电压窗口0.0-1.0 V）均来自Fig. 5、Fig. 6和正文的直接描述；3) 制备参数（碳化温度700.0°C）来自Experimental section；4) 缺失数据（如平均孔径、XRD d002间距、碳/氢/硫含量、ESR、Rct）在原文中未提及，正确标记为null；5) 样本名称'g8h1'与原文'G8H1'大小写差异不影响对应关系，且所有数值均未与其他样本混淆。
2040.2,1.048,0.4,772.3,0.648,,0.91,,,2.32,12.6,,,,144.0,5000.0,91.3,9.75,25.0,0.0,1.0,,,700.0,10.1016_j.ijoes.2023.100107_extracted_structured,g8h1,T,所有提取的数值、单位和材料名称均与原文完全对应。具体支持如下：PCP_Specific Surface Area (BET)_value 2040.2 来自 Table 1 G8H1 的 SBET；PCP_Total Pore Volume_value 1.048 来自 Table 1 G8H1 的 Vt；PCP_Micropore Volume_value 0.4 来自 Table 1 G8H1 的 Vmicro（0.400 简化）；PCP_Micropore Specific Surface Area_value 772.3 来自 Table 1 G8H1 的 S；PCP_Mesopore Volume_value 0.648 来自 Table 1 G8H1 的 Vnonmicro；PCP_Average Pore Diameter_value null 因原文未提供；PCP_Degree of Graphitization (Raman ID_IG)_value 0.91 来自 Raman 分析 G8H1 的 I_D/I_G；PCP_Interlayer Spacing (XRD d002)_value null 因原文未提供具体值；PCP_Element Content_C_value null 因原文未提供；PCP_Element Content_N_value 2.32 来自 Fig. 2a 插入表 G8H1 的氮含量；PCP_Element Content_O_value 12.6 来自 Fig. 2a 插入表 G8H1 的氧含量；PCP_Element Content_H_value null 因原文未提供；PCP_Element Content_S_value null 因原文未提供；Electrochem_Specific Capacitance_condition_value null 因提取未指定条件，但值 144.0 对应原文 G8H1 在 20 A·g⁻¹ 时的比电容；Electrochem_Specific Capacitance_value 144.0 来自原文 G8H1 在 20 A·g⁻¹ 的比电容；Electrochem_Cycle Stability_Cycle Number_value 5000.0 来自循环稳定性测试；Electrochem_Cycle Stability_Capacity Retention_value 91.3 来自容量保持率；Electrochem_Energy Density_value 9.75 来自 G8H1 在 6 M KOH 的能量密度；Electrochem_Power Density_value 25.0 对应能量密度时的功率密度；Electrochem_Voltage Window_value_min 0.0 和 Electrochem_Voltage_Window_value_max 1.0 来自三电极系统电位范围；Electrochem_ESR_value null 因原文未提供；Electrochem_Rct_value null 因原文未提供；Preparation_Carbonization Temperature_value 700.0 来自碳化温度描述；Sample Name 'g8h1' 对应原文 G8H1（大小写不敏感）。所有 null 值均因原文缺失对应数据，符合完整性要求。
1649.0,0.868,0.4,709.5,0.468,,0.88,,,2.34,8.93,,,0.5,241.0,,,,,0.0,1.0,,,700.0,10.1016_j.ijoes.2023.100107_extracted_structured,g4h1,T,所有提取的数值、单位和材料名称均与原文完全对应。具体而言：物理化学性质数据（比表面积1649.0 m²·g⁻¹、总孔体积0.868 cm³·g⁻¹、微孔体积0.400 cm³·g⁻¹、微孔比表面积709.5 m²·g⁻¹、介孔体积0.468 cm³·g⁻¹、石墨化程度ID/IG=0.88、氮含量2.34 at%、氧含量8.93 at%）均来自Table 1、Table 2及正文描述；电化学性质数据（比电容241.0 F·g⁻¹在0.5 A·g⁻¹下、电压窗口0.0-1.0 V）来自Fig. 5c及正文；制备条件（碳化温度700.0°C）来自实验部分；缺失数据点（如平均孔径、层间距、元素C/H/S含量、循环稳定性、能量密度、功率密度、ESR、Rct）在原文中未提及，故为null符合完整性要求。无任何推断或虚构信息。
1649.0,0.868,0.4,709.5,0.468,,0.88,,,2.34,8.93,,,5.0,57.9,,,,,0.0,1.0,,,700.0,10.1016_j.ijoes.2023.100107_extracted_structured,g4h1,,
580.2,0.3,0.18,450.4,0.12,,1.01,,80.12,5.56,13.94,,0.38,1.0,285.6,,,,,0.0,1.0,0.95,,700.0,10.1016_j.electacta.2019.04.106_extracted_structured,rphpc-700,,
580.2,0.3,0.18,450.4,0.12,,1.01,,80.12,5.56,13.94,,0.38,,109.4,,,,,0.0,1.0,0.95,,700.0,10.1016_j.electacta.2019.04.106_extracted_structured,rphpc-700,,
748.6,0.37,0.24,616.3,0.13,,0.97,,82.72,4.05,12.96,,0.27,1.0,361.6,20000.0,94.5,32.2,10700.0,0.0,1.0,0.89,2.9,750.0,10.1016_j.electacta.2019.04.106_extracted_structured,rphpc-750,,
748.6,0.37,0.24,616.3,0.13,,0.97,,82.72,4.05,12.96,,0.27,,217.0,20000.0,94.5,32.2,10700.0,0.0,1.0,0.89,2.9,750.0,10.1016_j.electacta.2019.04.106_extracted_structured,rphpc-750,,
