Repository: cpb-cbb/porous_llm_extra

经过上次失败

原因： 

数据质量还是太差，数据不够多，若剔除比电容条件相关数据则会锐减，应该约束每个样本的比电容测试条件只取最具代表性的

能量密度，功率密度文献中的数据太少，目前仅罗列出来，基本上无法提数据。

文献中描述较为清晰的是实验数据，可作为切入点试一下

对于超级电容器多孔炭，他们不会所有的文献都将孔结构参数罗列出来。，要么是在图片，要么是在补充材料。

## LLM 切换指南

项目默认使用智谱 GLM 服务，但现在也支持任意 OpenAI 接口兼容的模型（如 Gemini、DeepSeek、Moonshot 等）。通过以下环境变量即可快速切换：

```bash

# 通用配置（.env 或 shell 中设置）
LLM_PROVIDER=gemini                 # 目标服务提供方，默认值为 zhipu
LLM_API_KEY=your-gemini-api-key     # 目标服务的 API Key
LLM_BASE_URL=https://generativelanguage.googleapis.com/v1beta/openai/
LLM_MODEL=gemini-1.5-flash-latest   # 可选，未设置时使用默认模型

File: datas/outputs/evaluation_results_with_reasons.csv (part 2 of 5)
891.0,0.46,0.36,,0.1,0.96,0.973,,62.46,1.73,7.8,,,0.5,188.0,,,9.33,400.0,-1.0,0.0,0.33,,800.0,10.1016_j.electacta.2020.137010_extracted_structured,bnc-20,,
891.0,0.46,0.36,,0.1,0.96,0.973,,62.46,1.73,7.8,,,0.5,105.0,,,9.33,400.0,-1.0,0.0,0.33,,800.0,10.1016_j.electacta.2020.137010_extracted_structured,bnc-20,,
891.0,0.46,0.36,,0.1,0.96,0.973,,62.46,1.73,7.8,,,5.0,62.5,,,9.33,400.0,-1.0,0.0,0.33,,800.0,10.1016_j.electacta.2020.137010_extracted_structured,bnc-20,,
465.8,1.76,0.185,,0.021,2.22,0.9,,,,,,,1.0,47.0,,,,,0.0,1.0,,,600.0,10.1016_j.colsurfa.2023.132874_extracted_structured,p-kf-6,F,提取的以下信息不准确或与原文不符：1) PCP_Total Pore Volume_value 提取为 1.76，但原文 Table 1 中 p-KF-6 的总孔体积 (V total) 为 0.206 cm³/g；2) PCP_Average Pore Diameter_value 提取为 2.22，但原文 Table 1 中 p-KF-6 的平均孔径为 1.76 nm；3) Electrochem_Voltage_Window_value_min 提取为 0.0，但原文中 p-KF-6 的电化学测试在 -1.0 到 0 V 下进行（见 '3.4 Electrochemical properties' 部分），min 应为 -1.0；4) Electrochem_Voltage_Window_value_max 提取为 1.0，但应为 0.0。其他信息如 PCP_Specific Surface Area (BET)_value (465.8)、PCP_Micropore Volume_value (0.185)、PCP_Mesopore Volume_value (0.021)、PCP_Degree of Graphitization (Raman ID_IG)_value (0.9)、Electrochem_Specific Capacitance_value (47.0) 和 Preparation_Carbonization Temperature_value (600.0) 与原文一致，null 值也合理，但上述错误导致整体评估为 F。
622.0,0.31,0.2,499.2,0.11,,0.95,,84.71,3.18,11.9,,0.21,1.0,330.0,,,,,0.0,1.0,0.88,,800.0,10.1016_j.electacta.2019.04.106_extracted_structured,rphpc-800,F,提取的PCP_Mesopore Volume_value (0.11 cm³/g) 是通过计算得出的推断值，原文未直接提供该数据；Electrochem_Voltage Window_value_min 应为-1.0 V，但提取为0.0 V；Electrochem_Voltage Window_value_max 应为0.0 V，但提取为1.0 V；Sample Name 应为'RPHPC-800'，但提取为'rphpc-800'，大小写不一致。
622.0,0.31,0.2,499.2,0.11,,0.95,,84.71,3.18,11.9,,0.21,,195.0,,,,,0.0,1.0,0.88,,800.0,10.1016_j.electacta.2019.04.106_extracted_structured,rphpc-800,F,提取的信息存在以下不准确或未得到原文支撑的点：1) PCP_Mesopore Volume_value: 0.11 未在原文中直接给出，原文仅提供Vtotal (0.31 cm³/g) 和 Vmicro (0.20 cm³/g)，Mesopore Volume 是通过计算得出的推断，违反了非虚构性标准；2) Electrochem_Voltage Window_value_min: 0.0 和 max: 1.0 不准确，原文明确说明三电极系统中的电位窗口为 -1 V 到 0 V（见正文 'in the potential window from −1 to 0 V'），因此min应为-1.0，max应为0.0；3) Sample Name: 'rphpc-800' 与原文大小写不匹配，原文使用 'RPHPC-800'（如Table 1和正文），违反了正确性标准。
352.1,0.465,0.224,,,1.75,0.91,,,,,,,5.0,75.3,,,,,-1.0,0.0,1.92,0.92,700.0,10.1016_j.indcrop.2022.114802_extracted_structured,scw-700–5,F,提取的PCP_Total Pore Volume_value为0.465，但原文中SCW-700–5的总孔体积未提及；该值实际对应SCW-1000–5（Table 1）。提取的PCP_Micropore Volume_value为0.224，但原文中SCW-700–5的微孔体积未提及；该值实际对应SCW-1000–5（Table 1）。提取的Electrochem_ESR_value为1.92，但原文中未提供SCW-700–5的ESR值；该值无法在原文中找到依据。提取的Electrochem_Rct_value为0.92，但原文中SCW-700–5的Rct值未提及；该值实际对应SCW-1000–5的Rs值（Fig. 3i），而非Rct。
352.1,0.465,0.224,,,1.75,0.91,,,,,,,5.0,121.8,,,,,-1.0,0.0,1.92,0.92,700.0,10.1016_j.indcrop.2022.114802_extracted_structured,scw-700–5,,
1018.0,0.465,0.224,510.1,,2.59,1.15,,,,,,,5.0,121.8,,,,,-1.0,0.0,0.92,0.17,,10.1016_j.indcrop.2022.114802_extracted_structured,scw-1000–5,,
1145.1,0.465,0.234,599.1,,1.65,1.13,,,,,,,5.0,127.5,10000.0,,,,-1.0,0.0,,,,10.1016_j.indcrop.2022.114802_extracted_structured,scw-1000–10,,
241.9,0.098,0.065,168.0,,2.17,1.0,,,,,,,5.0,32.7,,,,,-1.0,0.0,,,,10.1016_j.indcrop.2022.114802_extracted_structured,cw,,
2532.9,1.35,0.65,1236.1,,2.35,1.04,,94.12,1.12,4.76,,,1.0,249.0,10000.0,94.0,,,0.0,1.0,0.66,0.92,700.0,10.1016_j.apsusc.2021.150692_extracted_structured,clhpg-700,,
2751.0,1.26,0.81,1733.1,,2.24,0.93,,,,,,,1.0,320.0,10000.0,95.0,,,0.0,1.0,0.6,0.38,800.0,10.1016_j.apsusc.2021.150692_extracted_structured,clhpg-800,F,提取的信息中存在多处不准确或缺乏原文支持的数据：1) Electrochem_Specific Capacitance_value为320.0 F/g，但原文中未明确给出CLHPG-800在1.0 A/g下的比电容值，只提到CLHPG-900为397F/g；2) Electrochem_Cycle Stability_Capacity Retention_value为95.0%，但原文仅提到所有CLHPGs电极容量保持率>92%，未具体给出CLHPG-800为95%；3) Electrochem_Voltage Window_value_min和max分别为0.0和1.0V，但原文Fig. 7a明确显示三电极系统测试的电压窗口为-1.0到-0.4V。
51.54,0.04,0.02,,0.02,,0.7,,,,,,,0.1,178.54,,,,,-1.0,0.0,,,700.0,10.1016_j.est.2019.100958_extracted_structured,argan-c,,
51.54,0.04,0.02,,0.02,,0.7,,,,,,,2.0,126.72,,,,,-1.0,0.0,,,700.0,10.1016_j.est.2019.100958_extracted_structured,argan-c,,
2251.04,1.04,0.8,0.93,0.24,,0.83,,,,,,,0.1,178.54,2000.0,95.0,65.23,2000.0,-1.0,0.0,,,850.0,10.1016_j.est.2019.100958_extracted_structured,ac-k-pm,,
2251.04,1.04,0.8,0.93,0.24,,0.83,,,,,,,2.0,126.72,2000.0,95.0,65.23,2000.0,-1.0,0.0,,,850.0,10.1016_j.est.2019.100958_extracted_structured,ac-k-pm,,
726.0,0.35,0.22,157.0,0.13,3.62,0.98,,,,,,,1.0,180.0,1000.0,93.0,,,0.2,1.2,1.0,1.8,800.0,10.1016_j.jelechem.2022.116645_extracted_structured,arpp,,
726.0,0.35,0.22,157.0,0.13,3.62,0.98,,,,,,,5.0,26.0,1000.0,93.0,,,0.2,1.2,1.0,1.8,800.0,10.1016_j.jelechem.2022.116645_extracted_structured,arpp,,
588.0,0.29,0.18,113.0,0.11,4.63,0.91,,,,,,,1.0,175.0,1000.0,84.0,,,0.2,1.2,1.2,2.0,800.0,10.1016_j.jelechem.2022.116645_extracted_structured,aupp,F,提取的信息存在以下不准确或缺失：1. 'PCP_Micropore Specific Surface Area_value' 提取为113.0，但原文Table 1中AUPP的微孔表面积（SMicro）为475.0 m²/g，113.0实际对应介孔表面积（SMeso），标签与值不匹配。2. 'Electrochem_ESR_value' 和 'Electrochem_Rct_value' 提取为1.2和2.0，但原文中未提供ESR和Rct的具体数值（仅定性描述Nyquist plots，无量化数据），这些值无依据。其他数据如比表面积、孔体积、比电容、循环稳定性等均准确对应原文。
588.0,0.29,0.18,113.0,0.11,4.63,0.91,,,,,,,5.0,15.0,1000.0,84.0,,,0.2,1.2,1.2,2.0,800.0,10.1016_j.jelechem.2022.116645_extracted_structured,aupp,F,提取的PCP_Micropore Specific Surface Area_value为113.0，但原文Table 1中AUPP的SMicro（micropore surface area）为475 m²/g，113.0实际对应SMeso（mesopore surface area）；提取的Electrochem_Voltage Window_value_min为0.2，但原文中电位窗口为-1.2到0.2 V（vs Ag/AgCl），最小值应为-1.2；提取的Electrochem_Voltage Window_value_max为1.2，但最大值应为0.2；提取的Electrochem_ESR_value为1.2和Electrochem_Rct_value为2.0，但原文中未提供AUPP的具体ESR或Rct数值，应设为null。
2010.097,1.512,0.055,,,3.008,1.062,0.4,,,,,,1.0,333.0,10000.0,92.3,26.2,790.0,0.0,1.0,,,800.0,10.1016_j.jcis.2018.12.029_extracted_structured,bdpc-2,,
938.7,0.479,0.413,,0.067,2.42,1.14,,90.04,,5.28,,2.26,0.5,496.0,2000.0,90.13,42.02,500.95,-1.0,0.0,,,900.0,10.1016_j.matchemphys.2024.129653_extracted_structured,bcf-t,,
321.0,0.156,0.138,,0.018,2.42,1.1,,80.21,,11.87,,2.3,0.5,344.0,,,,,-1.0,0.0,,,900.0,10.1016_j.matchemphys.2024.129653_extracted_structured,bcf-2t,,
316.7,0.186,0.106,,0.08,2.42,1.16,,,,2.19,,2.19,0.5,390.0,,,,,-1.0,0.0,,,900.0,10.1016_j.matchemphys.2024.129653_extracted_structured,bcf-3t,,
717.0,0.38,0.31,633.0,0.07,,1.02,,87.61,4.59,6.9,,0.49,1.0,231.0,,,,,-1.0,0.0,0.6,1.3,700.0,10.1016_j.est.2022.106594_extracted_structured,s-60-c,F,提取的信息存在以下不准确、缺失或未得到原文支撑的问题：1) 样本名称：原文为 'S-60-C'，但提取为 's-60-c'，大小写不匹配；2) 平均孔径：原文 Table 1 中 S-60-C 的平均孔径为 21.1 Å，但提取为 null；3) 石墨化程度（Raman ID/IG）：原文仅说明所有样本 ID/IG 比值在 1.02-1.04 之间，未指定 S-60-C 的具体值，但提取为 1.02，缺乏原文直接支持；4) ESR 和 Rct：原文仅给出所有样本的 RΩ 范围（0.5-0.9 Ω）和 Rct 范围（0.6-1.3 Ω），未提供 S-60-C 的具体值，但提取 ESR 为 0.6 Ω 和 Rct 为 1.3 Ω，不准确；5) 介孔体积：原文未直接提及介孔体积，提取值 0.07 m³/g 是通过总孔体积减微孔体积计算得出（0.38 - 0.31），属于推断，违反非虚构性标准。
717.0,0.38,0.31,633.0,0.07,,1.02,,87.61,4.59,6.9,,0.49,4.0,203.0,,,,,-1.0,0.0,0.6,1.3,700.0,10.1016_j.est.2022.106594_extracted_structured,s-60-c,,
717.0,0.38,0.31,633.0,0.07,,1.02,,87.61,4.59,6.9,,0.49,10.0,179.0,,,,,-1.0,0.0,0.6,1.3,700.0,10.1016_j.est.2022.106594_extracted_structured,s-60-c,,
1300.0,0.68,0.54,1134.0,0.14,,1.03,,88.87,4.46,6.02,,0.36,1.0,256.0,,,,,-1.0,0.0,,,700.0,10.1016_j.est.2022.106594_extracted_structured,s-80-c,F,PCP_Mesopore Volume_value: 0.14 – 原文中未直接给出介孔体积，该值是通过总孔体积（0.68 m³ g⁻¹）减去微孔体积（0.54 m³ g⁻¹）计算得出，属于推断信息，违反非虚构性；PCP_Average Pore Diameter_value: null – 原文 Table 1 中 S-80-C 的平均孔径为 21.0 Å，但提取为 null，不准确；PCP_Degree of Graphitization (Raman ID_IG)_value: 1.03 – 原文中仅提到 ID/IG 比值在 1.02 到 1.04 之间，未指定 S-80-C 的具体值，该值属于推断，不准确。
1300.0,0.68,0.54,1134.0,0.14,,1.03,,88.87,4.46,6.02,,0.36,4.0,234.0,,,,,-1.0,0.0,,,700.0,10.1016_j.est.2022.106594_extracted_structured,s-80-c,,
1300.0,0.68,0.54,1134.0,0.14,,1.03,,88.87,4.46,6.02,,0.36,10.0,208.0,,,,,-1.0,0.0,,,700.0,10.1016_j.est.2022.106594_extracted_structured,s-80-c,,
1563.0,0.8,0.66,1357.0,0.14,,1.04,,89.46,4.31,5.71,,0.3,1.0,277.0,,,,,-1.0,0.0,,,700.0,10.1016_j.est.2022.106594_extracted_structured,s-120-c,,
1563.0,0.8,0.66,1357.0,0.14,,1.04,,89.46,4.31,5.71,,0.3,4.0,255.0,,,,,-1.0,0.0,,,700.0,10.1016_j.est.2022.106594_extracted_structured,s-120-c,F,提取的信息中存在以下不准确或未得到原文支撑的点：1) PCP_Mesopore Volume_value 为 0.14，但原文未直接提供介孔体积数据，该值是通过总孔体积（0.80 m³ g⁻¹）减微孔体积（0.66 m³ g⁻¹）计算得出的推断，违反了非虚构性标准；2) PCP_Average Pore Diameter_value 为 null，但原文 Table 1 中 S-120-C 的 '4 V/A by BET (Å)' 为 20.6 Å，应提取为 20.6 或 2.06 nm；3) PCP_Degree of Graphitization (Raman ID_IG)_value 为 1.04，但原文仅说明 ID/IG 比值在 1.02 到 1.04 之间，未指定 S-120-C 的具体值，缺乏明确支持。其他信息如比表面积、孔体积、元素含量、比电容等均与原文 Table 1、Table 2 和文本描述一致。
1563.0,0.8,0.66,1357.0,0.14,,1.04,,89.46,4.31,5.71,,0.3,10.0,233.0,,,,,-1.0,0.0,,,700.0,10.1016_j.est.2022.106594_extracted_structured,s-120-c,F,提取的信息中存在不准确和缺失的数据点：1) PCP_Mesopore Volume_value (0.14) 是通过总孔体积 (0.80 m³ g⁻¹) 减去微孔体积 (0.66 m³ g⁻¹) 计算得出，原文未直接提供介孔体积数据，违反非虚构性原则；2) PCP_Average Pore Diameter_value 应为 20.6 Å（原文 Table 1 中明确给出），但提取为 null，缺失数据；3) PCP_Degree of Graphitization (Raman ID_IG)_value (1.04) 未在原文中具体指定给 S-120-C 样本，原文仅提到所有样本的 ID/IG 比值在 1.02 到 1.04 之间，无具体样本对应值，缺乏直接支撑。其他数据点如比表面积、孔体积、元素含量、比电容等均与原文一致。
1903.0,1.01,0.49,946.0,0.52,2.12,0.95,,94.28,0.17,5.55,,,1.0,346.0,10000.0,93.6,15.44,402.78,-1.0,0.0,0.49,0.08,800.0,10.1016_j.est.2020.101494_extracted_structured,jc-k4,,
1903.0,1.01,0.49,946.0,0.52,2.12,0.95,,94.28,0.17,5.55,,,2.0,292.0,10000.0,93.6,15.44,402.78,-1.0,0.0,0.49,0.08,800.0,10.1016_j.est.2020.101494_extracted_structured,jc-k4,,
1903.0,1.01,0.49,946.0,0.52,2.12,0.95,,94.28,0.17,5.55,,,3.0,276.0,10000.0,93.6,15.44,402.78,-1.0,0.0,0.49,0.08,800.0,10.1016_j.est.2020.101494_extracted_structured,jc-k4,F,提取的微孔体积（PCP_Micropore Volume_value）应为0.52 cm³/g，但原文Table 1中JC-K4的Vmicro值为0.52 cm³/g，提取值0.49 cm³/g错误；提取的微孔比表面积（PCP_Micropore Specific Surface Area_value）应为957 m²/g，但原文Table 1中JC-K4的Smicro值为957 m²/g，提取值946.0 m²/g错误；提取的介孔体积（PCP_Mesopore Volume_value）应为0.49 cm³/g，但原文Table 1中JC-K4的Vmeso/macro值为0.49 cm³/g，提取值0.52 cm³/g错误。其他数据点均与原文一致。
1903.0,1.01,0.49,946.0,0.52,2.12,0.95,,94.28,0.17,5.55,,,4.0,260.0,10000.0,93.6,15.44,402.78,-1.0,0.0,0.49,0.08,800.0,10.1016_j.est.2020.101494_extracted_structured,jc-k4,F,提取的微孔体积（PCP_Micropore Volume_value）为0.49 cm³/g，但原文Table 1中JC-K4的微孔体积（Vmicro）为0.52 cm³/g；提取的微孔比表面积（PCP_Micropore Specific Surface Area_value）为946.0 m²/g，但原文Table 1中JC-K4的微孔比表面积（Smicro）为957 m²/g；提取的介孔体积（PCP_Mesopore Volume_value）为0.52 cm³/g，但原文Table 1中JC-K4的介孔/大孔体积（Vmeso/macro）为0.49 cm³/g。这些数值与原文不符。其他数据点（如比表面积、元素含量、电化学性能等）均准确对应原文。
1903.0,1.01,0.49,946.0,0.52,2.12,0.95,,94.28,0.17,5.55,,,5.0,255.0,10000.0,93.6,15.44,402.78,-1.0,0.0,0.49,0.08,800.0,10.1016_j.est.2020.101494_extracted_structured,jc-k4,,
2056.75,1.52,0.59,1180.0,0.93,2.03,0.94,,85.0,5.0,10.0,,,2.0,374.0,,,,,0.0,-1.0,0.8,0.8,,10.1016_j.est.2025.115510_extracted_structured,ma-cssm,,
1700.0,0.275,0.227,,0.048,,0.98,,,,,5.81,,1.0,118.0,,,,,-0.1,0.9,,,700.0,10.1016_j.arabjc.2018.08.009_extracted_structured,pfc-700,,
1700.0,0.275,0.227,,0.048,,0.98,,,,,5.81,,2.0,109.5,,,,,-0.1,0.9,,,700.0,10.1016_j.arabjc.2018.08.009_extracted_structured,pfc-700,F,提取的 PCP_Total Pore Volume_value 为 0.275 cm³ g⁻¹，但原文中 PFC-700 的总孔体积为 0.862 cm³ g⁻¹；PCP_Mesopore Volume_value 为 0.048 cm³ g⁻¹，但原文中 PFC-700 的介孔体积为 0.635 cm³ g⁻¹；PCP_Average Pore Diameter_value 为 null，但原文中 PFC-700 的平均孔径为 3.12 nm；Electrochem_Specific Capacitance_value 为 109.5 F g⁻¹ 在 2.0 A g⁻¹，但这是 PFC-800 的值，原文中 PFC-700 在该电流密度下未给出比电容数据；PCP_Element Content_C_value 和 PCP_Element Content_O_value 为 null，但原文中 PFC-700 的 C 含量为 40.27 wt%，O 含量为 52.87 wt%。
1700.0,0.275,0.227,,0.048,,0.98,,,,,5.81,,4.0,101.7,,,,,-0.1,0.9,,,700.0,10.1016_j.arabjc.2018.08.009_extracted_structured,pfc-700,,
1700.0,0.275,0.227,,0.048,,0.98,,,,,5.81,,8.0,93.6,,,,,-0.1,0.9,,,700.0,10.1016_j.arabjc.2018.08.009_extracted_structured,pfc-700,F,提取的信息中存在多处不准确和缺失：1) PCP_Total Pore Volume_value 提取为0.275，但原文中PFC-700的总孔体积(V Tot)为0.862 cm³ g⁻¹；2) PCP_Micropore Specific Surface Area_value 提取为null，但原文中PFC-700的微孔比表面积(S micro)为275.2 m² g⁻¹；3) PCP_Mesopore Volume_value 提取为0.048，但原文中PFC-700的介孔体积(V Meso)为0.635 cm³ g⁻¹；4) PCP_Average Pore Diameter_value 提取为null，但原文中PFC-700的平均孔径(D p)为3.12 nm；5) PCP_Element Content_C_value 提取为null，但原文中PFC-700的碳含量为40.27 wt%；6) PCP_Element Content_O_value 提取为null，但原文中PFC-700的氧含量为52.87 wt%；7) Electrochem_Specific Capacitance_value 提取为93.6 F g⁻¹，但该值对应PFC-800在8 A g⁻¹时的比电容，而PFC-700在8 A g⁻¹时的比电容未在原文中给出，PFC-700仅在12 A g⁻¹时提及44.9 F g⁻¹。
1700.0,0.275,0.227,,0.048,,0.98,,,,,5.81,,12.0,44.9,,,,,-0.1,0.9,,,700.0,10.1016_j.arabjc.2018.08.009_extracted_structured,pfc-700,,
141.5,0.08,0.06,94.8,0.02,2.26,1.14,,65.24,4.38,22.87,1.03,0.21,0.5,121.3,5000.0,95.1,,,-1.0,0.0,1.65,0.16,,10.1016_j.jcis.2023.02.024_extracted_structured,ccn,,
343.2,0.23,0.16,220.4,0.07,2.68,0.93,,,1.59,,0.72,1.29,0.5,240.1,5000.0,94.8,,,-1.0,0.0,1.42,0.12,900.0,10.1016_j.jcis.2023.02.024_extracted_structured,iccn-20,F,提取的Rct值为0.12 Ω，但原文中ICCN-20的Rct是0.13 Ω；提取的Element Content_C和Element Content_O为null，但原文Table 1中ICCN-20的C含量为52.93 wt%，O含量为29.91 wt%，因此这些数据缺失，而原文有提供。
514.1,0.37,0.22,309.4,0.15,2.88,0.83,,60.41,2.42,26.97,0.69,3.12,0.5,272.5,5000.0,90.7,,,-1.0,0.0,1.45,0.09,900.0,10.1016_j.jcis.2023.02.024_extracted_structured,iccn-5,,
2398.0,1.02,0.45,808.0,0.57,5.3,1.01,,,5.21,,,1.67,1.0,265.0,5000.0,87.0,19.89,12500.0,0.0,0.8,1.2,0.6,900.0,10.1016_j.nanoso.2024.101355_extracted_structured,oc-900,,
2398.0,1.02,0.45,808.0,0.57,5.3,1.01,,,5.21,,,1.67,2.0,218.0,5000.0,87.0,19.89,12500.0,0.0,0.8,1.2,0.6,900.0,10.1016_j.nanoso.2024.101355_extracted_structured,oc-900,,
2398.0,1.02,0.45,808.0,0.57,5.3,1.01,,,5.21,,,1.67,3.0,199.0,5000.0,87.0,19.89,12500.0,0.0,0.8,1.2,0.6,900.0,10.1016_j.nanoso.2024.101355_extracted_structured,oc-900,,
2398.0,1.02,0.45,808.0,0.57,5.3,1.01,,,5.21,,,1.67,5.0,181.0,5000.0,87.0,19.89,12500.0,0.0,0.8,1.2,0.6,900.0,10.1016_j.nanoso.2024.101355_extracted_structured,oc-900,F,提取的信息中存在以下不准确或缺失的数据点：1) PCP_Element Content_C_value和PCP_Element Content_O_value提取为null，但原文中OC-900的EDS结果显示C原子百分比为57.98%，O为35.14%；2) Electrochem_Voltage Window_value_min提取为0.0，但原文中电化学测试的电压窗口为-0.4 V到0.4 V，min应为-0.4。其他数据点如比表面积、孔体积、元素N和S含量、比电容、循环稳定性、能量密度、功率密度、ESR和Rct均与原文一致。
2398.0,1.02,0.45,808.0,0.57,5.3,1.01,,,5.21,,,1.67,7.0,166.0,5000.0,87.0,19.89,12500.0,0.0,0.8,1.2,0.6,900.0,10.1016_j.nanoso.2024.101355_extracted_structured,oc-900,,
2398.0,1.02,0.45,808.0,0.57,5.3,1.01,,,5.21,,,1.67,10.0,150.0,5000.0,87.0,19.89,12500.0,0.0,0.8,1.2,0.6,900.0,10.1016_j.nanoso.2024.101355_extracted_structured,oc-900,T,所有提取的数值、单位和材料名称均与原文完全对应。物理化学性质数据（比表面积、孔体积、孔径、石墨化程度、元素含量）均来自Table 1和Fig. 2F；电化学性质数据（比电容、循环稳定性、能量密度、功率密度、电压窗口、ESR、Rct）均来自Fig. 5C、Fig. 6G和Fig. 6C；制备条件（碳化温度）来自Scheme 2和Table 1。样本名称OC-900的表述一致，无数据混淆或虚构信息。
769.3,0.42,0.25,59.5,0.17,,0.93,0.389,92.6,1.0,6.4,,,0.5,266.0,,,,,-1.0,0.0,,,600.0,10.1016_j.electacta.2015.04.082_extracted_structured,bpc-600,,
1212.3,0.81,0.19,23.5,0.62,3.8,0.91,0.389,92.6,1.0,6.4,,,0.5,320.0,10000.0,94.0,,,-1.0,0.0,0.83,,700.0,10.1016_j.electacta.2015.04.082_extracted_structured,bpc-700,F,提取的 PCP_Micropore Specific Surface Area_value 为 23.5，但原文中 23.5 是微孔体积占比（V mic/V total (%)）的百分比，不是微孔比表面积值。原文中未提供微孔比表面积的数值，该数据点不准确且无原文支撑。
1212.3,0.81,0.19,23.5,0.62,3.8,0.91,0.389,92.6,1.0,6.4,,,,250.0,10000.0,94.0,,,-1.0,0.0,0.83,,700.0,10.1016_j.electacta.2015.04.082_extracted_structured,bpc-700,,
1538.0,0.9,0.36,40.0,0.54,3.82,0.87,0.389,92.6,1.0,6.4,,,0.5,221.0,,,,,-1.0,0.0,,,800.0,10.1016_j.electacta.2015.04.082_extracted_structured,bpc-800,,
366.0,0.2,0.16,310.0,0.04,,0.924,,82.8,2.9,14.3,,,1.0,189.0,,,,,0.1,-0.9,,,800.0,10.1016_j.electacta.2017.07.125_extracted_structured,nc-800,,
366.0,0.2,0.16,310.0,0.04,,0.924,,82.8,2.9,14.3,,,,89.0,,,,,0.1,-0.9,,,800.0,10.1016_j.electacta.2017.07.125_extracted_structured,nc-800,,
217.0,0.32,0.05,97.0,0.27,,0.874,,85.5,2.5,10.5,,,1.0,125.0,,,,,0.1,-0.9,,,800.0,10.1016_j.electacta.2017.07.125_extracted_structured,feco@nc-800,,
217.0,0.32,0.05,97.0,0.27,,0.874,,85.5,2.5,10.5,,,,68.0,,,,,0.1,-0.9,,,800.0,10.1016_j.electacta.2017.07.125_extracted_structured,feco@nc-800,,
1109.0,0.53,0.16,,0.18,,0.84,0.375,,,,,,0.05,170.0,200.0,95.0,,,0.01,3.0,,,900.0,10.1016_j.apsusc.2023.158875_extracted_structured,stc-1,,
1253.0,0.88,0.22,,0.36,,0.84,0.367,,,,,,0.05,270.0,300.0,86.7,,,0.01,3.0,,,900.0,10.1016_j.apsusc.2023.158875_extracted_structured,stc-2,,
1253.0,0.88,0.22,,0.36,,0.84,0.367,,,,,,1.0,133.0,300.0,86.7,,,0.01,3.0,,,900.0,10.1016_j.apsusc.2023.158875_extracted_structured,stc-2,F,提取的信息存在多处不准确和不完整：1) PCP_Micropore Volume_value 提取为0.22，但原文中STC-2的micropore volume (V micropore) 是0.36 cm³ g⁻¹，而0.22对应ultramicropore volume (V ultramicropore)，标签与值不匹配；2) PCP_Mesopore Volume_value 提取为0.36，但原文中mesopore volume (V mesopore) 是0.52 cm³ g⁻¹，而0.36对应micropore volume，标签与值不匹配；3) PCP_Element Content_O_value 提取为null，但原文中明确提到STC-2的氧含量为8.6%；4) Electrochem_Specific Capacitance_value 提取为133.0，但标签应为specific capacity（单位mA h g⁻¹）而非specific capacitance，且在1.0 A g⁻¹下原文中STC-2的specific capacity是103 mA h g⁻¹（133.0可能对应0.5 A g⁻¹的130 mA h g⁻¹，但数值不精确匹配）；5) Electrochem_Specific Capacitance_condition_value 提取为1.0，但单位不明确，且与值133.0的上下文不一致。
1577.0,1.32,0.14,,1.0,,0.84,0.357,,,,,,0.05,160.0,300.0,71.6,,,0.01,3.0,,,900.0,10.1016_j.apsusc.2023.158875_extracted_structured,stc-5,F,提取的信息存在以下不准确和缺失的问题：1) PCP_Micropore Volume_value: 提取的值0.14 cm³/g对应原文Table 1中的V ultramicropore（超微孔体积），但标签为'Micropore Volume'，应指总微孔体积（原文中STC-5的V micropore为0.32 cm³/g），标签与数值不匹配；2) PCP_Element Content_O_value: 提取为null，但原文3.1节明确给出STC-5的氧含量为5.5%，数据缺失；3) Electrochem_Specific Capacitance标签不准确：提取的值160.0对应原文中的比容量（mAh/g），但标签为'Specific Capacitance'，应指比电容（F/g），标签错误。其他信息如PCP_Specific Surface Area、PCP_Total Pore Volume等数值正确，但上述错误导致整体评估为F。
1577.0,1.32,0.14,,1.0,,0.84,0.357,,,,,,1.0,103.0,300.0,71.6,,,0.01,3.0,,,900.0,10.1016_j.apsusc.2023.158875_extracted_structured,stc-5,,
499.21,0.46,0.16,,,,0.81,,,,,,,1.0,325.2,,,,,0.0,0.4,1.42,1.1,,10.1016_j.crcon.2023.07.001_extracted_structured,gds-30,,
1063.0,0.46,0.39,1002.0,0.07,,0.99,,85.0,5.0,10.0,,,0.5,202.0,5000.0,78.4,,,-1.0,0.0,0.49,0.14,,10.1016_j.renene.2019.11.150_extracted_structured,bhpc-1,,
772.0,0.66,0.25,631.0,0.41,,0.98,,85.0,5.0,10.0,,,0.5,226.2,5000.0,78.4,,,-1.0,0.0,0.46,0.13,,10.1016_j.renene.2019.11.150_extracted_structured,bhpc-3,F,提取的信息中存在以下不准确或虚构内容：1) PCP_Average Pore Diameter_value 应为 3.42 nm（原文 Table 1 中 BHPC-3 的 Dp 值），但提取为 null；2) PCP_Element Content_C_value (85.0)、PCP_Element Content_N_value (5.0) 和 PCP_Element Content_O_value (10.0) 在原文中无具体数值支持（原文仅提及元素存在，但 Table S1 未提供具体百分比，这些值属虚构）；3) Preparation_Carbonization Temperature_value 应为 400°C（原文制备部分描述碳化温度），但提取为 null。
764.0,0.64,0.26,629.0,0.38,,0.97,,85.0,5.0,10.0,,,0.5,195.4,,,,,-1.0,0.0,0.44,0.17,,10.1016_j.renene.2019.11.150_extracted_structured,bhpc-7,F,提取的信息中存在以下不准确或缺失的问题：1) PCP_Average Pore Diameter_value 提取为 null，但原文 Table 1 中 BHPC-7 的 Dp (average pore size) 为 3.35 nm，原文有明确数据；2) PCP_Element Content_C_value (85.0)、PCP_Element Content_N_value (5.0)、PCP_Element Content_O_value (10.0) 在原文正文中未提供具体数值，仅提到元素组成在 Table S1 中（但 Table S1 未包含在提供的原文中），因此这些值缺乏原文支持；3) Preparation_Carbonization Temperature_value 提取为 null，但原文制备方法部分明确说明碳化温度为 400°C（'heated to 400°C'），适用于所有 BHPC 样本，包括 BHPC-7。其他数据点均准确且得到原文支持。
215.777,0.299,0.154,743.523,,,0.8459,,,,,,,2.0,529.0,300.0,100.0,,,-0.7,0.4,,,800.0,10.1016_j.diamond.2025.112243_extracted_structured,activated carbon from coconut shells,,
1158.69,0.597,0.373,696.85,0.224,2.06,1.39,,86.03,5.7,7.09,,0.76,1.0,277.4,10000.0,90.0,22.07,980.0,-1.0,0.0,,,850.0,10.1016_j.biombioe.2021.106301_extracted_structured,"n,fe33.3%,s100%-pc",F,提取的 Mesopore Volume 值为 0.224 cm³/g，但原文中没有直接提供该数据；它是通过总孔体积（0.597 cm³/g）减去微孔体积（0.373 cm³/g）计算得出的，而原文并未明确提及 mesopore volume，这违反了非虚构性标准。其他数据点均准确、完整且得到原文支撑。
1158.69,0.597,0.373,696.85,0.224,2.06,1.39,,86.03,5.7,7.09,,0.76,2.0,213.4,10000.0,90.0,22.07,980.0,-1.0,0.0,,,850.0,10.1016_j.biombioe.2021.106301_extracted_structured,"n,fe33.3%,s100%-pc",F,"提取的 PCP_Mesopore Volume_value 为 0.224 cm³/g，但原文中未直接提及 mesopore volume，该值是通过总孔体积（0.597 cm³/g）减去微孔体积（0.373 cm³/g）计算得出，属于推断信息，违反非虚构性要求。此外，提取的 Electrochem_Energy Density_value（22.07 Wh kg⁻¹）和 Electrochem_Power Density_value（980 W kg⁻¹）是针对对称超级电容器的器件性能（原文结论部分明确说明），而非样本 'n,fe33.3%,s100%-pc' 本身的物理化学性质，原文未将这些值归因于样本本身，违反正确性要求。"
1158.69,0.597,0.373,696.85,0.224,2.06,1.39,,86.03,5.7,7.09,,0.76,3.0,186.8,10000.0,90.0,22.07,980.0,-1.0,0.0,,,850.0,10.1016_j.biombioe.2021.106301_extracted_structured,"n,fe33.3%,s100%-pc",,
1158.69,0.597,0.373,696.85,0.224,2.06,1.39,,86.03,5.7,7.09,,0.76,5.0,151.8,10000.0,90.0,22.07,980.0,-1.0,0.0,,,850.0,10.1016_j.biombioe.2021.106301_extracted_structured,"n,fe33.3%,s100%-pc",,
78.0,0.05,0.03,,,,0.83,,87.5,,9.2,,3.2,1.0,124.0,,,,,0.0,0.6,,,700.0,10.1016_j.matchemphys.2018.06.008_extracted_structured,sc-700,F,提取的 Electrochem_Voltage_Window_value_min (0.0) 和 Electrochem_Voltage_Window_value_max (0.6) 不准确，原文中 GCD 测量的电压窗口为 -1.0 到 0.0 V，CV 测量的电压窗口为 -0.6 到 0.2 V，无 0.6 V 的数据；提取的 Electrochem_ESR_value (null) 不准确，原文中 SC-700 的 ESR 为 5.7 Ω；提取的 Electrochem_Rct_value (null) 不准确，原文中 SC-700 的 Rct 为 0.5 Ω。
660.0,0.25,0.19,,,,0.89,,90.5,,6.9,,2.6,1.0,202.0,10000.0,99.0,,,0.0,0.6,5.7,0.7,850.0,10.1016_j.matchemphys.2018.06.008_extracted_structured,sc-850,,
660.0,0.25,0.19,,,,0.89,,90.5,,6.9,,2.6,0.5,225.0,10000.0,99.0,,,0.0,0.6,5.7,0.7,850.0,10.1016_j.matchemphys.2018.06.008_extracted_structured,sc-850,,
260.0,0.12,0.08,,,,0.97,,91.1,,6.4,,2.5,1.0,146.0,,,,,0.0,0.6,,,,10.1016_j.matchemphys.2018.06.008_extracted_structured,sc-1000,,
2201.0,1.23,0.4,,,2.74,0.68,,94.35,1.3,4.35,,,0.5,54.0,5000.0,100.0,20.8,5000.0,-0.8,0.0,,,900.0,10.1016_j.jclepro.2020.125385_extracted_structured,pts-900-3-20,F,提取的功率密度为5000.0 W kg⁻¹，但原文中PTS-900-3-20在1 M TEABF4/AN电解液中的能量密度20.8 Wh kg⁻¹对应的功率密度是524.0 W kg⁻¹（原文明确描述：'a relatively high energy density of 20.8 Wh kg⁻¹ (11.2 Wh L⁻¹) was obtained at a power density of 524.0 W kg⁻¹ (283.0 Wh L⁻¹)'），没有5000.0 W kg⁻¹的数据。
2201.0,1.23,0.4,,,2.74,0.68,,94.35,1.3,4.35,,,,36.0,5000.0,100.0,20.8,5000.0,-0.8,0.0,,,900.0,10.1016_j.jclepro.2020.125385_extracted_structured,pts-900-3-20,,
2201.0,1.23,0.4,,,2.74,0.68,,94.35,1.3,4.35,,,0.5,34.0,5000.0,100.0,20.8,5000.0,-0.8,0.0,,,900.0,10.1016_j.jclepro.2020.125385_extracted_structured,pts-900-3-20,,
2201.0,1.23,0.4,,,2.74,0.68,,94.35,1.3,4.35,,,,27.7,5000.0,100.0,20.8,5000.0,-0.8,0.0,,,900.0,10.1016_j.jclepro.2020.125385_extracted_structured,pts-900-3-20,F,提取的信息中存在以下不准确或缺失项：1) Electrochem_Power Density_value 提取为 5000.0，但原文中对应能量密度 20.8 Wh kg⁻¹ 时的功率密度为 524.0 W kg⁻¹（原文：'at a power density of 524.0 W kg⁻1'）；2) Electrochem_Specific Capacitance_value 提取为 27.7，但未指定条件（如电流密度和电解液），而原文明确该值对应 'at current density of 50 A g⁻1 in 1 M TEABF4/AN'，条件缺失导致信息不完整；3) Electrochem_Cycle Stability_Capacity Retention_value 提取为 100.0，但原文描述为 'exceeding 100% retention'，并非正好 100.0%，数值不准确。其他数据点如比表面积、孔体积、元素含量等均与原文一致。
318.0,0.18,0.11,294.0,0.07,0.89,0.89,0.36,76.0,,8.9,,,1.0,145.0,,,,,0.0,1.0,4.32,3.12,700.0,10.1016_j.est.2022.104048_extracted_structured,bgp700,F,提取的信息中存在多处不准确或缺乏原文支撑：1) PCP_Average Pore Diameter_value 提取为 0.89，但原文中该值对应 IG/ID 比率（Table 1），而非平均孔径；平均孔径在原文中分为 dmicro (0.74 nm) 和 dmeso (3.55 nm)，未给出总平均孔径。2) PCP_Interlayer Spacing (XRD d002)_value 提取为 0.36，但原文仅描述为 '0.36–0.38 nm'（XRD 部分），未指定 BGP700 的确切值。3) Electrochem_Specific Capacitance_value 提取为 145.0，但该值在原文中针对 BGP900（'The specific capacitance is calculated to be 145 F g⁻¹ ... for BGP900'），未提及 BGP700 的比电容数据。4) Electrochem_Voltage Window_value_min 提取为 0.0，但原文中三电极系统电压窗口为 '(-0.3 to 1) V'，min 应为 -0.3。5) PCP_Mesopore Volume_value 提取为 0.07，虽可通过总孔体积减微孔体积计算（0.18 - 0.11），但原文未直接给出该值，且评估标准要求非虚构性，不得包含推断。
1377.0,0.8,0.64,,0.16,2.31,1.019,,85.0,5.0,10.0,,,0.5,199.0,,,,,1.0,2.0,,,800.0,10.1016_j.jelechem.2023.117992_extracted_structured,asc-2,,
1818.0,1.05,0.83,,0.22,2.3,1.034,,85.0,5.0,10.0,,,0.5,96.7,,,,,1.0,2.0,,,800.0,10.1016_j.jelechem.2023.117992_extracted_structured,asc-4,,
1740.8,0.892,0.532,1341.5,0.07045,1.897,1.05,,85.0,5.0,10.0,,,0.5,392.0,,,,,0.19,-0.8,0.53,0.15,,10.1016_j.jaap.2025.107095_extracted_structured,gb21,F,"提取的信息中存在多处不准确或缺乏原文支持：1) 元素含量（C: 85.0, N: 5.0, O: 10.0）在原文中未提供GB21的具体数据，原文仅提到GB11和GB12的氮磷掺杂水平，未提及GB21的元素组成；2) 比电容值392.0 F/g（0.5 A/g）是GB11的值（原文明确指出GB11为392 F/g，GB12为387 F/g），但错误地归因于GB21；3) 电压窗口min=0.19和max=-0.8不正确，原文描述为“between −0.19 V to −0.80 V”，因此min应为-0.80，max应为-0.19，且提取的min值为正数，与原文负值不符；4) ESR=0.53Ω和Rct=0.15Ω是GB12的值（原文明确给出GB12的Rs和RCT），但错误地归因于GB21；5) 石墨化程度ID/IG=1.05与原文1.050基本一致（可视为四舍五入），但其他错误导致整体不准确。"
1740.8,0.892,0.532,1341.5,0.07045,1.897,1.05,,85.0,5.0,10.0,,,,300.0,,,,,0.19,-0.8,0.53,0.15,,10.1016_j.jaap.2025.107095_extracted_structured,gb21,,
1574.1,0.876,0.51,1324.8,0.07006,2.225,0.991,,85.0,5.0,10.0,,,0.5,392.0,,,,,0.19,-0.8,,,,10.1016_j.jaap.2025.107095_extracted_structured,gb11,,
1574.1,0.876,0.51,1324.8,0.07006,2.225,0.991,,85.0,5.0,10.0,,,,300.0,,,,,0.19,-0.8,,,,10.1016_j.jaap.2025.107095_extracted_structured,gb11,,
927.5,0.406,0.322,849.3,0.00936,1.751,1.062,,85.0,5.0,10.0,,,,300.0,,,,,0.19,-0.8,,,,10.1016_j.jaap.2025.107095_extracted_structured,gb12–200,,
1545.8,0.8,0.499,1302.6,0.10552,2.072,1.017,,85.0,5.0,10.0,,,0.5,387.0,10000.0,92.52,8.82,254.0,0.19,-0.8,0.53,0.15,,10.1016_j.jaap.2025.107095_extracted_structured,gb12,F,多项信息不准确：1) 元素含量：原文GB12的N含量为3.42%，提取为5.0；O含量为14.85%，提取为10.0；C含量原文未直接给出（计算约81.24%），提取为85.0无依据。2) 循环稳定性电容保持率：原文为96.28%，提取为92.52。3) 功率密度：提取254.0 W/kg无依据，原文在能量密度8.82 Wh/kg时对应功率密度为125 W/kg。4) 电压窗口：提取min=0.19 V和max=-0.8 V无依据，原文仅提及Faradaic峰位置（-0.19 V至-0.80 V），未定义三电极系统电压窗口范围。
1545.8,0.8,0.499,1302.6,0.10552,2.072,1.017,,85.0,5.0,10.0,,,,300.0,10000.0,92.52,8.82,254.0,0.19,-0.8,0.53,0.15,,10.1016_j.jaap.2025.107095_extracted_structured,gb12,,
1195.3,0.557,0.387,1006.1,0.05136,1.864,1.033,,85.0,5.0,10.0,,,0.5,392.0,,,,,0.19,-0.8,,,,10.1016_j.jaap.2025.107095_extracted_structured,gb13,,
1195.3,0.557,0.387,1006.1,0.05136,1.864,1.033,,85.0,5.0,10.0,,,,300.0,,,,,0.19,-0.8,,,,10.1016_j.jaap.2025.107095_extracted_structured,gb13,,
1251.0,0.756,0.585,,0.171,,1.21,,,,,,,0.5,343.0,10000.0,91.7,,,-1.0,0.0,,,700.0,10.1016_j.jpowsour.2024.234147_extracted_structured,vsc-700,T,所有提取的数值、单位和材料名称均与原文完全对应。具体而言：1) 物理化学性质：比表面积(1251 m²/g)、总孔体积(0.756 cm³/g)、微孔体积(0.585 cm³/g)、介孔体积(0.171 cm³/g)和石墨化程度(ID/IG=1.21)均来自Table 1和Results and discussions部分；微孔比表面积、平均孔径、层间距和元素含量原文未提供，null值正确。2) 电化学性质：比电容(343 F/g at 0.5 A/g)、循环稳定性(10000次循环后容量保持率91.7%)和电压窗口(-1.0 V to 0.0 V)均来自Results and discussions部分；能量密度、功率密度、ESR和Rct原文未提供，null值正确。3) 制备条件：碳化温度(700°C)和样本名称(vsc-700)与原文描述一致。所有数据点均有明确原文支撑，无虚构或混淆。
1251.0,0.756,0.585,,0.171,,1.21,,,,,,,,245.0,10000.0,91.7,,,-1.0,0.0,,,700.0,10.1016_j.jpowsour.2024.234147_extracted_structured,vsc-700,T,所有提取的数值、单位和材料名称均与原文完全对应。物理化学性质方面：比表面积(BET)1251 m²/g、总孔体积0.756 cm³/g、微孔体积0.585 cm³/g、介孔体积0.171 cm³/g、石墨化程度(Raman ID/IG)1.21均来自Table 1和正文描述；微孔比表面积、平均孔径、层间距(XRD d002)及元素含量(C、N、O、H、S)在原文中未提供，故提取为null正确。电化学性质方面：比电容245 F/g对应原文中VSC-700在50 A/g下的值(Fig. S4b)，循环稳定性10000次循环后容量保持率91.7%来自Fig. S4c，电压窗口-1.0 V至0.0 V来自三电极系统描述；能量密度、功率密度、ESR、Rct在原文中未针对VSC-700提供，故提取为null正确；比电容条件未指定，但值本身准确。制备碳化温度700°C与样本名称VSC-700一致。所有数据点均无虚构、混淆或推断，完整性符合原文缺失情况。
2055.0,1.262,1.04,,0.347,,1.24,,,,,,,0.5,438.0,10000.0,97.8,,,-1.0,0.0,0.51,0.06,800.0,10.1016_j.jpowsour.2024.234147_extracted_structured,vsc-800,F,提取的 Electrochem_ESR_value (0.51) 和 Electrochem_Rct_value (0.06) 不准确。原文中，0.51 Ω 是针对对称器件 VSC-800//VSC-800 的串联电阻 (Rs)，0.06 Ω 是针对全固态器件的电荷转移电阻 (Rct)，均非电极材料 VSC-800 本身的性质。电极材料的电化学阻抗谱 (Fig. 5f) 未提供具体数值。其他所有数据点均准确且得到原文支持。
2055.0,1.262,1.04,,0.347,,1.24,,,,,,,,350.0,10000.0,97.8,,,-1.0,0.0,0.51,0.06,800.0,10.1016_j.jpowsour.2024.234147_extracted_structured,vsc-800,F,提取的 Rct 值为 0.06 Ω，但原文中该值来自固态器件（Fig. S6b），而非电极材料 VSC-800 本身。在电极材料的 EIS 测试（Fig. 5f）中，仅提到 VSC-800 电极的电荷转移电阻最小，但未提供具体数值。因此，该数据点不准确，且与样本名称混淆。
1359.0,0.899,0.623,,0.27,,1.26,,,,,,,0.5,287.0,10000.0,93.3,,,-1.0,0.0,,,900.0,10.1016_j.jpowsour.2024.234147_extracted_structured,vsc-900,,
1359.0,0.899,0.623,,0.27,,1.26,,,,,,,,215.0,10000.0,93.3,,,-1.0,0.0,,,900.0,10.1016_j.jpowsour.2024.234147_extracted_structured,vsc-900,,
969.0,0.481,0.336,,0.145,2.13,0.68,,82.24,2.4,12.48,2.64,0.24,0.5,175.0,10000.0,90.0,,,0.0,0.8,1.36,,600.0,10.1016_j.diamond.2023.110212_extracted_structured,ac600,,
969.0,0.481,0.336,,0.145,2.13,0.68,,82.24,2.4,12.48,2.64,0.24,10.0,131.0,10000.0,90.0,,,0.0,0.8,1.36,,600.0,10.1016_j.diamond.2023.110212_extracted_structured,ac600,,
867.0,0.429,0.295,,0.134,2.14,0.83,,81.76,2.15,13.64,2.17,0.28,0.5,160.0,10000.0,93.0,,,0.0,0.8,4.71,,700.0,10.1016_j.diamond.2023.110212_extracted_structured,ac700,,
867.0,0.429,0.295,,0.134,2.14,0.83,,81.76,2.15,13.64,2.17,0.28,10.0,131.0,10000.0,93.0,,,0.0,0.8,4.71,,700.0,10.1016_j.diamond.2023.110212_extracted_structured,ac700,,
745.0,0.375,0.266,,0.109,2.13,0.86,,84.62,1.92,11.22,1.8,0.44,0.5,131.0,10000.0,98.0,,,0.0,0.8,0.96,,800.0,10.1016_j.diamond.2023.110212_extracted_structured,ac800,T,所有提取的数值、单位和材料名称均与原文完全对应。物理化学性质数据（比表面积、孔体积、孔径、元素含量等）均来自Table 1和Table 2；电化学性质数据（比电容、循环稳定性、电压窗口、ESR等）均来自结果讨论部分；缺失数据（微孔比表面积、层间距、能量密度、功率密度、Rct）在原文中确实未提及。
745.0,0.375,0.266,,0.109,2.13,0.86,,84.62,1.92,11.22,1.8,0.44,10.0,131.0,10000.0,98.0,,,0.0,0.8,0.96,,800.0,10.1016_j.diamond.2023.110212_extracted_structured,ac800,,
1534.06,1.29,0.31,582.76,0.98,3.36,0.74,,70.43,0.17,26.33,2.87,0.21,5.0,107.0,,,,,-0.8,0.4,,,550.0,10.1016_j.indcrop.2018.08.082_extracted_structured,euoac3,,
1534.06,1.29,0.31,582.76,0.98,3.36,0.74,,70.43,0.17,26.33,2.87,0.21,2.0,69.0,,,,,-0.8,0.4,,,550.0,10.1016_j.indcrop.2018.08.082_extracted_structured,euoac3,,
551.93,0.321,0.122,294.64,0.199,,0.659,,68.45,0.29,28.699,2.296,0.265,0.2,354.0,,,,,-0.8,0.4,,,,10.1016_j.renene.2021.05.113_extracted_structured,lwac300,,
551.93,0.321,0.122,294.64,0.199,,0.659,,68.45,0.29,28.699,2.296,0.265,0.5,307.0,,,,,-0.8,0.4,,,,10.1016_j.renene.2021.05.113_extracted_structured,lwac300,,
551.93,0.321,0.122,294.64,0.199,,0.659,,68.45,0.29,28.699,2.296,0.265,0.8,277.0,,,,,-0.8,0.4,,,,10.1016_j.renene.2021.05.113_extracted_structured,lwac300,,
551.93,0.321,0.122,294.64,0.199,,0.659,,68.45,0.29,28.699,2.296,0.265,1.2,254.0,,,,,-0.8,0.4,,,,10.1016_j.renene.2021.05.113_extracted_structured,lwac300,,
551.93,0.321,0.122,294.64,0.199,,0.659,,68.45,0.29,28.699,2.296,0.265,2.0,122.0,,,,,-0.8,0.4,,,,10.1016_j.renene.2021.05.113_extracted_structured,lwac300,,
1609.09,1.467,0.035,463.59,,,0.876,,80.22,0.29,16.935,2.339,0.216,0.2,343.0,,,,,-0.8,0.4,,,,10.1016_j.renene.2021.05.113_extracted_structured,lwac400,F,PCP_Mesopore Volume_value 提取为 null，但原文中 LWAC400 的 mesopore volume 为 1.432 cm³/g（Table 2 中 VMeso e = VTot - VMicro = 1.467 - 0.035 = 1.432）；PCP_Degree of Graphitization (Raman ID_IG)_value 提取为 0.876，但原文中未提供 LWAC400 的具体 ID/IG 值，仅提及 LWACs 的 ID/IG 范围为 0.659–1.115（3.3 节），无具体数值支持；其他数据点如比表面积、总孔体积、微孔体积、微孔比表面积、元素含量、比电容及电压窗口均与原文一致。
1609.09,1.467,0.035,463.59,,,0.876,,80.22,0.29,16.935,2.339,0.216,2.0,215.0,,,,,-0.8,0.4,,,,10.1016_j.renene.2021.05.113_extracted_structured,lwac400,F,"提取的石墨化程度（Raman ID/IG）值为0.876，但原文中未提供LWAC400样本的具体ID/IG值，只给出了LWACs样本的ID/IG范围（0.659–1.115），没有具体数值支撑。其他数据点均准确：比表面积（1609.09 m²/g）、总孔体积（1.467 cm³/g）、微孔体积（0.035 cm³/g）、微孔比表面积（463.59 m²/g）、元素含量（C:80.22%, N:0.29%, O:16.935%, H:2.339%, S:0.216%）、比电容（在2.0 A/g下为215.0 F/g）、电压窗口（-0.8 V至0.4 V）均与原文Table 1、Table 2和3.4.3节描述一致；缺失数据点（如介孔体积、平均孔径、循环稳定性等）在原文中也未提供，因此提取为null正确。"
1563.9,1.364,0.028,473.68,,,1.115,,84.9,0.34,12.043,2.495,0.222,0.2,344.0,,,,,-0.8,0.4,,,,10.1016_j.renene.2021.05.113_extracted_structured,lwac500,,
1419.46,1.296,0.064,497.08,1.232,,1.0,,80.79,0.157,17.818,1.022,0.113,0.2,354.0,10000.0,95.3,,,-0.8,0.4,,,600.0,10.1016_j.renene.2021.05.113_extracted_structured,lwac600,,
1419.46,1.296,0.064,497.08,1.232,,1.0,,80.79,0.157,17.818,1.022,0.113,0.5,307.0,10000.0,95.3,,,-0.8,0.4,,,600.0,10.1016_j.renene.2021.05.113_extracted_structured,lwac600,F,提取的信息存在以下不准确或缺乏原文支持的问题：1) PCP_Degree of Graphitization (Raman ID_IG)_value 提取为 1.0，但原文仅提到LWACs的ID/IG比值范围为0.659–1.115，未指定LWAC600的具体值，属于推断；2) PCP_Element Content_O_value 提取为 17.818，但原文Table 1中LWAC600的O含量为16.918%；3) PCP_Element Content_H_value 提取为 1.022，但原文Table 1中LWAC600的H含量为2.022%。其他数据点均与原文一致。
1419.46,1.296,0.064,497.08,1.232,,1.0,,80.79,0.157,17.818,1.022,0.113,0.8,277.0,10000.0,95.3,,,-0.8,0.4,,,600.0,10.1016_j.renene.2021.05.113_extracted_structured,lwac600,,
1419.46,1.296,0.064,497.08,1.232,,1.0,,80.79,0.157,17.818,1.022,0.113,1.2,254.0,10000.0,95.3,,,-0.8,0.4,,,600.0,10.1016_j.renene.2021.05.113_extracted_structured,lwac600,,
1419.46,1.296,0.064,497.08,1.232,,1.0,,80.79,0.157,17.818,1.022,0.113,2.0,122.0,10000.0,95.3,,,-0.8,0.4,,,600.0,10.1016_j.renene.2021.05.113_extracted_structured,lwac600,F,提取的信息中存在多处不准确或未得到原文支撑的数据点：1) PCP_Degree of Graphitization (Raman ID_IG)_value 为 1.0，但原文仅提及 LWACs 的 ID/IG 比率范围为 0.659–1.115，未给出 LWAC600 的具体值；2) PCP_Element Content_O_value 为 17.818，但原文 Table 1 中 LWAC600 的 O 含量为 16.918%；3) PCP_Element Content_H_value 为 1.022，但原文 Table 1 中 LWAC600 的 H 含量为 2.022%；4) Electrochem_Specific Capacitance_value 为 122.0，但原文在电流密度 2.0 A/g 时，LWAC600 的比电容为 242 F/g（'when the current density was increased to ... 2 Ag⁻¹ respectively. ... 242 Fg⁻¹'）。其他数据点（如比表面积、孔体积、元素含量 C/N/S、循环稳定性等）正确或 null 合理，但上述错误导致整体不满足准确性要求。
508.9,0.5453,0.0134,0.0134,0.5319,4.35,1.02,0.249,,,,,,1.0,208.0,20000.0,100.0,6.89,5272.23,0.0,2.8,0.4892,,550.0,10.1016_j.fuel.2023.128039_extracted_structured,zmb,F,提取的信息中存在不准确和缺失项：1) PCP_Micropore Specific Surface Area_value 提取为 0.0134，但原文中仅提供了微孔体积（Vmicro = 0.0134 cm³/g），未提及微孔比表面积，该值无原文支持；2) PCP_Interlayer Spacing (XRD d002)_value 提取为 0.249，但原文明确指出层间距为 'ca. 0.7 nm'，而非 0.249，数值错误；3) PCP_Element Content_C_value、PCP_Element Content_N_value、PCP_Element Content_O_value、PCP_Element Content_H_value、PCP_Element Content_S_value 和 Electrochem_Rct_value 提取为 null，但原文中元素含量在 Table S1 和 Table S2 中有提及（如 N/S 含量），且 Rct 在 EIS 部分有定性描述但无具体数值，因此 null 提取正确；其他项如 PCP_Specific Surface Area、PCP_Total Pore Volume 等均与原文 Table 3 和正文描述一致。
508.94,0.6172,0.0132,0.0132,0.594,4.9,1.02,0.249,,,,,,1.0,196.0,20000.0,100.0,6.13,5407.61,0.0,2.8,0.4991,,550.0,10.1016_j.fuel.2023.128039_extracted_structured,zcmb,,
140.0,0.16,0.034,34.0,0.126,1.56,1.03,,96.0,,4.0,,,3.0,21.0,,,0.63,252.0,0.0,1.0,,,800.0,10.1016_j.jiec.2018.07.052_extracted_structured,c800,,
140.0,0.16,0.034,34.0,0.126,1.56,1.03,,96.0,,4.0,,,0.5,5.6,,,0.63,252.0,0.0,1.0,,,800.0,10.1016_j.jiec.2018.07.052_extracted_structured,c800,F,提取的 Micropore Specific Surface Area 为 34.0，但原文中未提供此数据；提取的 Mesopore Volume 为 0.126，但原文中未直接提及，属于推断；Electrochem_ESR 和 Electrochem_Rct 应为 50，但提取为 null，不正确。
389.0,0.4,0.141,95.0,0.259,1.95,1.07,,96.0,,4.0,,,3.0,42.0,1000.0,97.0,6.5,450.0,0.0,1.0,,10.0,,10.1016_j.jiec.2018.07.052_extracted_structured,c1000,,
389.0,0.4,0.141,95.0,0.259,1.95,1.07,,96.0,,4.0,,,0.2,143.0,1000.0,97.0,6.5,450.0,0.0,1.0,,10.0,,10.1016_j.jiec.2018.07.052_extracted_structured,c1000,,
389.0,0.4,0.141,95.0,0.259,1.95,1.07,,96.0,,4.0,,,0.5,38.0,1000.0,97.0,6.5,450.0,0.0,1.0,,10.0,,10.1016_j.jiec.2018.07.052_extracted_structured,c1000,,
389.0,0.4,0.141,95.0,0.259,1.95,1.07,,96.0,,4.0,,,0.025,58.0,1000.0,97.0,6.5,450.0,0.0,1.0,,10.0,,10.1016_j.jiec.2018.07.052_extracted_structured,c1000,,
555.8,0.282,0.159,,0.123,2.03,1.068,,,,,,,0.2,229.42,,,,,-1.0,0.0,,,,10.1016_j.biortech.2024.130573_extracted_structured,co/p,,
366.1,0.275,0.101,,0.174,3.002,1.069,,,,,,,0.2,453.72,5000.0,,21.3,500.0,-1.0,0.0,1.35,,,10.1016_j.biortech.2024.130573_extracted_structured,cnt@co/p-20,F,提取的信息存在多处不准确或缺失：1) 样本名称 'cnt@co/p-20' 与原文 'CNT@Co/P-20' 不完全匹配（大小写和斜杠方向不一致）；2) PCP_Mesopore Volume_value 提取为 0.174，但原文 Table 1 中 CNT@Co/P-20 的 BJH 吸附累积孔体积为 0.265 cm³/g；3) Electrochem_Cycle Stability_Capacity Retention_value 提取为 null，但原文明确说明循环 5000 次后容量保持率为 100.08%；4) Preparation_Carbonization Temperature_value 提取为 null，但原文 2.2.2 节明确提到碳化温度为 1000°C。其他数据点如比表面积、总孔体积、微孔体积、平均孔径、拉曼 R 值、比电容、能量密度、功率密度、电压窗口和 ESR 值均准确且与原文一致；缺失项如微孔比表面积、层间距、元素含量、Rct 值在原文中确实未提供，因此 null 值正确。
366.1,0.275,0.101,,0.174,3.002,1.069,,,,,,,0.2,453.7,5000.0,,21.3,500.0,-1.0,0.0,1.35,,,10.1016_j.biortech.2024.130573_extracted_structured,cnt@co/p-20,F,提取的PCP_Mesopore Volume_value为0.174，但原文Table 1中CNT@Co/P-20的BJH Adsorption cumulative volume of pores为0.265 cm³/g；提取的Electrochem_Cycle Stability_Capacity Retention_value为null，但原文中明确提到容量保持率为100.08%；提取的Preparation_Carbonization Temperature_value为null，但原文中描述了碳化温度为1000°C。
363.0,0.178,0.176,343.0,0.002,1.96,1.08,0.36,79.66,7.24,9.78,3.32,,0.2,156.2,,,,,-1.0,0.0,,,700.0,10.1016_j.jaap.2022.105710_extracted_structured,ps-n-700,,
525.0,0.259,0.251,488.0,0.008,1.98,1.32,0.358,79.44,7.72,9.93,2.91,,0.2,156.2,,,,,-1.0,0.0,,,700.0,10.1016_j.jaap.2022.105710_extracted_structured,ps-na-700,T,所有提取的数值、材料名称与原文完全对应。物理化学性质数据（比表面积525 m²/g、总孔体积0.259 cm³/g、微孔体积0.251 cm³/g、微孔比表面积488 m²/g、介孔体积0.008 cm³/g、平均孔径1.98 nm、拉曼ID/IG 1.32、XRD d002 0.358 nm、元素含量C 79.44 wt%、N 7.72 wt%、O 9.93 wt%、H 2.91 wt%、S null）均来自原文Table 1、2、3中PS-NA-700样本的明确数据。电化学性质数据（比电容条件0.2 A/g、比电容值156.2 F/g、电压窗口-1.0~0.0 V）来自原文Fig. 7c和Section 2.3。缺失数据（循环稳定性、能量密度、功率密度、ESR、Rct）原文未提及，提取为null正确。样本名称'ps-na-700'与原文'PS-NA-700'对应，大小写差异不影响识别。
1185.0,0.562,0.416,902.0,,3.27,1.042,,,,,,,1.0,303.0,5000.0,99.0,17.75,436.0,-1.0,0.0,0.02,0.17,800.0,10.1016_j.matchemphys.2019.121956_extracted_structured,wsc1,F,提取的 Electrochem_ESR_value 为 0.02，但原文中未提及 ESR（等效串联电阻），仅提及 Rct（电荷转移电阻）为 0.02 Ω 和 Zw（Warburg 阻抗）为 0.17 Ω；提取的 Electrochem_Rct_value 为 0.17，但原文中 Rct 为 0.02 Ω，而 0.17 是 Zw 的值，因此混淆了 Rct 和 Zw。其他数据点均准确且得到原文支持。
1185.0,0.562,0.416,902.0,,3.27,1.042,,,,,,,,259.0,5000.0,99.0,17.75,436.0,-1.0,0.0,0.02,0.17,800.0,10.1016_j.matchemphys.2019.121956_extracted_structured,wsc1,F,"提取的信息中存在以下不准确或缺失项：1) Electrochem_Rct_value 提取为 0.17，但原文中 WSC1 的 Rct（电荷转移电阻）为 0.02 Ω（原文：'WSC1 shows both lower fitted values of Rct of 0.02 Ω and Zw of 0.17 Ω'），提取值 0.17 实际对应 Zw（Warburg 阻抗），而非 Rct；2) Electrochem_ESR_value 提取为 0.02，但原文未提及 ESR（等效串联电阻），仅提到 Rct 和 Zw，因此该值无依据；3) Sample Name 提取为 'wsc1'，但原文中样本名称为 'WSC1'（大小写不一致，未完全对应）；4) Electrochem_Specific Capacitance_condition_value 提取为 null，但原文中该比电容值 259.0 F g⁻¹ 对应的条件为 20 A g⁻¹（原文：'at the high current density of 20 A g⁻1, thus the high capacitance retention... WSC1... 259 F g⁻1'），条件缺失导致不完整。其他数据点如比表面积、孔体积等均准确且得到原文支撑。"
1185.0,0.562,0.416,902.0,,3.27,1.042,,,,,,,1.0,244.0,5000.0,99.0,17.75,436.0,-1.0,0.0,0.02,0.17,800.0,10.1016_j.matchemphys.2019.121956_extracted_structured,wsc1,,
1038.0,0.521,0.406,875.0,,4.17,1.059,,,,,,,1.0,263.0,,,,,-1.0,0.0,0.07,0.65,800.0,10.1016_j.matchemphys.2019.121956_extracted_structured,wsc2,,
1038.0,0.521,0.406,875.0,,4.17,1.059,,,,,,,,228.0,,,,,-1.0,0.0,0.07,0.65,800.0,10.1016_j.matchemphys.2019.121956_extracted_structured,wsc2,,
2936.76,1.53,0.66,1456.85,0.87,2.36,0.9933,,,,,,,1.0,339.0,10000.0,80.0,39.1,,-1.0,0.0,2.576,1.526,800.0,10.1016_j.est.2020.102180_extracted_structured,koh-ac,,
2936.76,1.53,0.66,1456.85,0.87,2.36,0.9933,,,,,,,10.0,286.0,10000.0,80.0,39.1,,-1.0,0.0,2.576,1.526,800.0,10.1016_j.est.2020.102180_extracted_structured,koh-ac,,
2936.76,1.53,0.66,1456.85,0.87,2.36,0.9933,,,,,,,0.1,440.0,10000.0,80.0,39.1,,-1.0,0.0,2.576,1.526,800.0,10.1016_j.est.2020.102180_extracted_structured,koh-ac,F,"提取的'Electrochem_Power Density_value'为null，但原文中明确给出了KOH-AC在两电极系统下的功率密度值为2495.5 W kg⁻¹（原文3.2节：'At a specific power of 2495.5 W kg⁻¹, a high specific energy of 39.1 W h kg⁻¹ is achieved'）。该数据点原文存在但未提取，违反完整性要求。其他所有数据点（包括物理化学性质、电化学性质及制备条件）均与原文完全对应，且缺失项（如元素含量、层间距）原文确实未提及，符合要求。"
2936.76,1.53,0.66,1456.85,0.87,2.36,0.9933,,,,,,,1.0,282.0,10000.0,80.0,39.1,,-1.0,0.0,2.576,1.526,800.0,10.1016_j.est.2020.102180_extracted_structured,koh-ac,,
2936.76,1.53,0.66,1456.85,0.87,2.36,0.9933,,,,,,,10.0,232.0,10000.0,80.0,39.1,,-1.0,0.0,2.576,1.526,800.0,10.1016_j.est.2020.102180_extracted_structured,koh-ac,F,提取的信息中，'Electrochem_Power Density_value'为null，但原文中明确提供了KOH-AC的功率密度值：'at a specific power of 2495.5 W kg⁻¹'（见原文结论部分）。其他所有提取的数值、单位和材料名称均与原文完全对应，且缺失项（如层间距、元素含量）在原文中确实未提及，因此正确设为null。
2936.76,1.53,0.66,1456.85,0.87,2.36,0.9933,,,,,,,0.1,295.0,10000.0,80.0,39.1,,-1.0,0.0,2.576,1.526,800.0,10.1016_j.est.2020.102180_extracted_structured,koh-ac,,
240.7,0.112,0.077,179.6,0.035,,0.86,,,,,,,1.0,240.7,,,,,0.0,1.0,,,800.0,10.1016_j.renene.2022.08.115_extracted_structured,fp-0-800-2,,
2149.5,0.881,0.758,1938.0,0.123,,0.97,,,,,,,0.5,300.0,10000.0,98.2,,,0.0,1.0,0.54,0.06,800.0,10.1016_j.renene.2022.08.115_extracted_structured,fp-2-800-2,,
2149.5,0.881,0.758,1938.0,0.123,,0.97,,,,,,,1.0,268.9,10000.0,98.2,,,0.0,1.0,0.54,0.06,800.0,10.1016_j.renene.2022.08.115_extracted_structured,fp-2-800-2,F,提取的电压窗口值 min 0.0 和 max 1.0 在原文中没有依据；原文未指定电压窗口数值。其他所有数据点均准确、完整且得到原文支撑。
2149.5,0.881,0.758,1938.0,0.123,,0.97,,,,,,,1.0,269.0,10000.0,98.2,,,0.0,1.0,0.54,0.06,800.0,10.1016_j.renene.2022.08.115_extracted_structured,fp-2-800-2,,
2149.5,0.881,0.758,1938.0,0.123,,0.97,,,,,,,2.0,251.0,10000.0,98.2,,,0.0,1.0,0.54,0.06,800.0,10.1016_j.renene.2022.08.115_extracted_structured,fp-2-800-2,,
2149.5,0.881,0.758,1938.0,0.123,,0.97,,,,,,,5.0,236.0,10000.0,98.2,,,0.0,1.0,0.54,0.06,800.0,10.1016_j.renene.2022.08.115_extracted_structured,fp-2-800-2,,
2149.5,0.881,0.758,1938.0,0.123,,0.97,,,,,,,10.0,223.0,10000.0,98.2,,,0.0,1.0,0.54,0.06,800.0,10.1016_j.renene.2022.08.115_extracted_structured,fp-2-800-2,F,提取的信息中存在不准确和缺失项：1) Elect rochem_Energy Density_value 为 null，但原文中明确提到能量密度为 19.15 W h kg⁻¹（见结论部分和 Fig. 6f）；2) Elect rochem_Power Density_value 为 null，但原文中提到功率密度为 250 W kg⁻¹ 和 10 kW kg⁻¹（见结论部分和 Fig. 6f）；3) Elect rochem_Voltage Window_value_min 和 value_max 分别为 0.0 和 1.0，但原文中没有明确陈述电压窗口数值，仅从图示（如 Fig. 5a 和 5b）推断，不符合明确支持的要求。其他数据点（如比表面积、孔体积、比电容等）均准确且得到原文支持。
2149.5,0.881,0.758,1938.0,0.123,,0.97,,,,,,,15.0,210.0,10000.0,98.2,,,0.0,1.0,0.54,0.06,800.0,10.1016_j.renene.2022.08.115_extracted_structured,fp-2-800-2,,
