Repository: cpb-cbb/porous_llm_extra

经过上次失败

原因： 

数据质量还是太差，数据不够多，若剔除比电容条件相关数据则会锐减，应该约束每个样本的比电容测试条件只取最具代表性的

能量密度，功率密度文献中的数据太少，目前仅罗列出来，基本上无法提数据。

文献中描述较为清晰的是实验数据，可作为切入点试一下

对于超级电容器多孔炭，他们不会所有的文献都将孔结构参数罗列出来。，要么是在图片，要么是在补充材料。

## LLM 切换指南

项目默认使用智谱 GLM 服务，但现在也支持任意 OpenAI 接口兼容的模型（如 Gemini、DeepSeek、Moonshot 等）。通过以下环境变量即可快速切换：

```bash

# 通用配置（.env 或 shell 中设置）
LLM_PROVIDER=gemini                 # 目标服务提供方，默认值为 zhipu
LLM_API_KEY=your-gemini-api-key     # 目标服务的 API Key
LLM_BASE_URL=https://generativelanguage.googleapis.com/v1beta/openai/
LLM_MODEL=gemini-1.5-flash-latest   # 可选，未设置时使用默认模型

File: datas/outputs/evaluation_results_with_reasons.csv (part 3 of 5)
891.0,0.46,0.36,,0.1,0.96,0.973,,62.46,1.73,7.8,,,0.5,188.0,,,9.33,400.0,-1.0,0.0,0.33,,800.0,10.1016_j.electacta.2020.137010_extracted_structured,bnc-20,,
891.0,0.46,0.36,,0.1,0.96,0.973,,62.46,1.73,7.8,,,0.5,105.0,,,9.33,400.0,-1.0,0.0,0.33,,800.0,10.1016_j.electacta.2020.137010_extracted_structured,bnc-20,,
891.0,0.46,0.36,,0.1,0.96,0.973,,62.46,1.73,7.8,,,5.0,62.5,,,9.33,400.0,-1.0,0.0,0.33,,800.0,10.1016_j.electacta.2020.137010_extracted_structured,bnc-20,,
465.8,1.76,0.185,,0.021,2.22,0.9,,,,,,,1.0,47.0,,,,,0.0,1.0,,,600.0,10.1016_j.colsurfa.2023.132874_extracted_structured,p-kf-6,F,提取的以下信息不准确或与原文不符：1) PCP_Total Pore Volume_value 提取为 1.76，但原文 Table 1 中 p-KF-6 的总孔体积 (V total) 为 0.206 cm³/g；2) PCP_Average Pore Diameter_value 提取为 2.22，但原文 Table 1 中 p-KF-6 的平均孔径为 1.76 nm；3) Electrochem_Voltage_Window_value_min 提取为 0.0，但原文中 p-KF-6 的电化学测试在 -1.0 到 0 V 下进行（见 '3.4 Electrochemical properties' 部分），min 应为 -1.0；4) Electrochem_Voltage_Window_value_max 提取为 1.0，但应为 0.0。其他信息如 PCP_Specific Surface Area (BET)_value (465.8)、PCP_Micropore Volume_value (0.185)、PCP_Mesopore Volume_value (0.021)、PCP_Degree of Graphitization (Raman ID_IG)_value (0.9)、Electrochem_Specific Capacitance_value (47.0) 和 Preparation_Carbonization Temperature_value (600.0) 与原文一致，null 值也合理，但上述错误导致整体评估为 F。
2149.5,0.881,0.758,1938.0,0.123,,0.97,,,,,,,,206.0,10000.0,98.2,,,0.0,1.0,0.54,0.06,800.0,10.1016_j.renene.2022.08.115_extracted_structured,fp-2-800-2,,
2149.5,0.881,0.758,1938.0,0.123,,0.97,,,,,,,0.5,137.85,10000.0,98.2,,,0.0,1.0,0.54,0.06,800.0,10.1016_j.renene.2022.08.115_extracted_structured,fp-2-800-2,F,提取的能量密度和功率密度为null，但原文中Fig. 6f明确给出能量密度为19.15 W h kg⁻¹和功率密度为250 W kg⁻¹；提取的电压窗口最小值0.0和最大值1.0没有在原文中提及，属于虚构信息。
2149.5,0.881,0.758,1938.0,0.123,,0.97,,,,,,,,94.0,10000.0,98.2,,,0.0,1.0,0.54,0.06,800.0,10.1016_j.renene.2022.08.115_extracted_structured,fp-2-800-2,,
2020.4,0.851,0.692,1728.3,0.159,,0.96,,,,,,,0.5,99.5,10000.0,,,,0.0,1.0,0.57,,700.0,10.1016_j.renene.2022.08.115_extracted_structured,fp-2-700-2,,
1601.8,0.698,0.499,1253.5,0.199,,1.0,,,,,,,0.5,83.0,10000.0,,,,0.0,1.0,0.61,,900.0,10.1016_j.renene.2022.08.115_extracted_structured,fp-2-900-2,F,"提取的信息中存在不准确和缺失：1) Electrochem_Cycle Stability_Cycle Number_value 提取为 10000.0，但原文中 FP-2-900-2 样本未进行循环稳定性测试，该值仅针对 FP-2-800-2 样本提供（原文明确说明 'After 10,000 cycles, the capacitance retention is up to 98.2%' 是针对 FP-2-800-2）；2) Electrochem_Voltage Window_value_min 和 Electrochem_Voltage Window_value_max 提取为 0.0 和 1.0，但原文中三电极系统的电压窗口为 -1.0 V 到 0 V（从 Fig. 4a 和 Fig. 5a 的 CV 曲线可推断），而非 0.0 V 到 1.0 V；3) Electrochem_Cycle Stability_Capacity Retention_value 提取为 null 正确，但循环次数错误；4) 其他物理化学性质（如 BET 比表面积、孔体积等）和电化学性质（如比电容、ESR）均与原文 Table 1 和文本描述一致。"
546.0,0.26,0.16,,0.1,,0.97,,,,,,,0.5,175.0,,,,,0.0,0.0,0.53,,,10.1016_j.est.2022.106552_extracted_structured,uct,F,提取的电压窗口信息不准确：UCT在三电极系统中的电压窗口应为-1.0 V到0.0 V（原文Figure 6b明确提到'from −1 to 0 V'），但提取为min=0.0、max=0.0；碳化温度信息缺失：原文中UCT的预碳化温度为400°C（Experimental section提到'pre‑carbonized 3 h in the furnace at 400 °C'），但提取为null。
1208.7,0.218,0.11,1209.0,0.108,2.4,1.25,,79.7,4.4,15.9,,,1.0,143.6,5000.0,95.0,,,0.0,1.0,,,700.0,10.1016_j.inoche.2022.109953_extracted_structured,aiac,,
1208.7,0.218,0.11,1209.0,0.108,2.4,1.25,,79.7,4.4,15.9,,,2.0,122.0,5000.0,95.0,,,0.0,1.0,,,700.0,10.1016_j.inoche.2022.109953_extracted_structured,aiac,F,PCP_Mesopore Volume_value 0.108 是通过总孔体积减微孔体积计算得出的，原文未直接提及该值；Electrochem_Cycle Stability_Capacity Retention_value 95.0 原文未给出 AIAC 的具体容量保持率（仅 B-AIAC 有 98%）；Electrochem_Voltage Window_value_min 0.0 和 max 1.0 是推断，原文仅提到 'at 1 V constant potential window'，未指定最小和最大电压值。
1208.7,0.218,0.11,1209.0,0.108,2.4,1.25,,79.7,4.4,15.9,,,3.0,109.8,5000.0,95.0,,,0.0,1.0,,,700.0,10.1016_j.inoche.2022.109953_extracted_structured,aiac,F,提取的循环稳定性容量保持率（Electrochem_Cycle Stability_Capacity Retention_value）为95.0%，但原文中未提及AIAC的具体容量保持率数值。原文仅提到B-AIAC在5000次循环后容量保持率为98%，而AIAC仅描述为“electrochemically stable for up to 5000 cycles”，未给出具体保持率数据。此外，提取的介孔体积（PCP_Mesopore Volume_value）为0.108 cm³g⁻¹，但原文Table 1仅提供总孔体积（0.218 cm³g⁻¹）和微孔体积（0.11 cm³g⁻¹），未直接列出介孔体积数值，该值为计算得出，违反了非虚构性标准。其他信息如比表面积、孔体积、元素含量、拉曼ID/IG比、比电容（在3 A g⁻¹下为109.8 F g⁻¹）、循环次数（5000次）、电压窗口（0-1 V）和碳化温度（700 °C）均与原文一致。
1208.7,0.218,0.11,1209.0,0.108,2.4,1.25,,79.7,4.4,15.9,,,4.0,100.0,5000.0,95.0,,,0.0,1.0,,,700.0,10.1016_j.inoche.2022.109953_extracted_structured,aiac,,
1208.7,0.218,0.11,1209.0,0.108,2.4,1.25,,79.7,4.4,15.9,,,5.0,83.9,5000.0,95.0,,,0.0,1.0,,,700.0,10.1016_j.inoche.2022.109953_extracted_structured,aiac,F,提取的信息中存在以下不准确或无依据的点：1) PCP_Mesopore Volume_value: 0.108 是通过计算（总孔体积减微孔体积）得出的推断，原文未直接提及该数据点，违反非虚构性；2) Electrochem_Cycle Stability_Capacity Retention_value: 95.0 无依据，原文仅提到B-AIAC的容量保持率为98%，未提供AIAC的具体容量保持率；3) Electrochem_Voltage Window_value_min: 0.0 和 Electrochem_Voltage_Window_value_max: 1.0 是推断，原文仅描述为'1 V constant potential window'，未明确指定最小和最大电压值；4) Sample Name: 'aiac' 与原文中的'AIAC'大小写不一致，违反正确性要求。其他数据点如PCP_Micropore Specific Surface Area_value: 1209.0 基于文本描述（'microporous surface area ... 1209 m² g⁻¹'）可接受，但整体因上述错误导致信息不准确。
1833.83,1.68,0.73,1803.74,0.95,1.67,0.8643,,86.37,2.48,11.15,,,0.5,312.0,,,,,0.0,1.0,,,700.0,10.1016_j.jcis.2019.09.097_extracted_structured,ssc-140-2-0.45,F,提取的信息中存在多处不准确或与原文不符的数据点：1) PCP_Total Pore Volume_value 提取为 1.68 cm³/g，但原文 Table 1 中 SSC-140-2-0.45 的 VTot 为 0.75 cm³/g；2) PCP_Micropore Volume_value 提取为 0.73 cm³/g，但原文 Table 1 中 SSC-140-2-0.45 的 VMic 为 0.71 cm³/g；3) PCP_Mesopore Volume_value 提取为 0.95 cm³/g，但原文未直接给出该值，计算 VTot - VMic = 0.75 - 0.71 = 0.04 cm³/g；4) PCP_Average Pore Diameter_value 提取为 1.67 nm，但原文 Table 1 中 SSC-140-2-0.45 的 Dap 为 1.68 nm；5) PCP_Element Content_N_value 提取为 2.48 atom%，但原文 Table 1 中 SSC-140-2-0.45 的 N 含量为 0.73 atom%；6) Electrochem_Specific Capacitance_value 提取为 312.0 F/g，但原文中该值对应 NiSSC-140-2-0.45（文本中明确说明“NiSSC-140-2-0.45 possesses the largest specific capacitance (312 F g−1)”），而 SSC-140-2-0.45 的比电容值未在原文中给出具体数值。
1945.1,0.87,0.69,,0.15,,1.01,,,,,,,10.0,222.7,,,,,-1.0,0.0,0.712,,700.0,10.1016_j.micromeso.2021.111277_extracted_structured,pc,,
1945.1,0.87,0.69,,0.15,,1.01,,,,,,,1.0,256.0,,,,,-1.0,0.0,0.712,,700.0,10.1016_j.micromeso.2021.111277_extracted_structured,pc,T,所有提取的数值、单位和材料名称均与原文完全对应。物理化学性质数据（如比表面积1945.1 m²/g、总孔体积0.87 cm³/g、微孔体积0.69 cm³/g、介孔体积0.15 cm³/g、石墨化程度1.01）均来自Table 2和Raman分析部分；电化学性质数据（如比电容256 F g⁻¹在1 A g⁻¹条件下、ESR 0.712 Ω、电压窗口-1.0至0.0 V）均来自三电极系统测试描述；制备温度700.0 °C来自实验部分。缺失数据（如微孔比表面积、平均孔径、层间距、元素含量、循环稳定性、能量密度、功率密度、Rct）在原文中未提及，提取为null符合完整性要求。无任何虚构、推断或混淆信息。
2216.0,1.01,0.47,,,2.13,0.66,0.337,96.4,2.99,0.61,,,0.5,154.0,,,,,-0.8,0.0,,,,10.1016_j.fuel.2021.122410_extracted_structured,gcac,F,提取的信息存在以下不准确和缺失：1) 元素含量数据错误：PCP_Element Content_N_value提取为2.99，但原文Table 2中GCAC的N含量为0.61 wt%；PCP_Element Content_O_value提取为0.61，但原文中O含量为2.99 wt%。2) 元素含量缺失：PCP_Element Content_H_value提取为null，但原文Table 2中GCAC的H含量为0.63 wt%（Elements content b）。3) 制备参数缺失：Preparation_Carbonization Temperature_value提取为null，但原文中GCAC的制备温度明确为1100 ℃（2.2节）。
2216.0,1.01,0.47,,,2.13,0.66,0.337,96.4,2.99,0.61,,,,31.5,,,,,-0.8,0.0,,,,10.1016_j.fuel.2021.122410_extracted_structured,gcac,,
2206.0,1.03,0.48,,,2.24,1.3,,86.61,,1.21,,,0.5,216.0,,,,,-0.8,0.0,,,,10.1016_j.fuel.2021.122410_extracted_structured,hcac,,
2206.0,1.03,0.48,,,2.24,1.3,,86.61,,1.21,,,,77.9,,,,,-0.8,0.0,,,,10.1016_j.fuel.2021.122410_extracted_structured,hcac,,
1122.0,0.72,0.45,856.0,,,0.94,,84.8,1.0,14.2,,,1.0,337.0,10000.0,96.0,7.46,5000.0,0.0,1.0,0.72,,750.0,10.1016_j.jpowsour.2018.02.014_extracted_structured,nmcss@rspc-1,,
1122.0,0.72,0.45,856.0,,,0.94,,84.8,1.0,14.2,,,,280.0,10000.0,96.0,7.46,5000.0,0.0,1.0,0.72,,750.0,10.1016_j.jpowsour.2018.02.014_extracted_structured,nmcss@rspc-1,F,"提取的信息存在多处不准确或缺失：1) PCP_Micropore Volume_value: 0.45 cm³/g，原文未提供微孔体积数据（Table 1仅列出总孔体积、微孔表面积等，无微孔体积）；2) PCP_Average Pore Diameter_value: null，原文Table 1明确给出NMCSs@RSPC-1的平均孔宽为0.45 nm；3) Electrochem_Specific Capacitance_condition_value: null，但比电容值280.0 F g⁻¹对应于20 A g⁻¹的条件（原文：“a high specific capacitance of 280 F g⁻¹ when the current density increases from 1 to 20 A g⁻¹”），条件未提取；4) Electrochem_Voltage Window_value_min: 0.0 和 Electrochem_Voltage Window_value_max: 1.0，原文未明确给出电压窗口的具体最小和最大值（仅提及“potential window of 1 V”，未指定范围）；5) Electrochem_ESR_value: 0.72 Ω，原文NMCSs@RSPC-1的等效串联电阻为0.92 Ω（原文：“Rs are 0.72, 1.39 and 0.92 Ω for RSPC, NMCSs@RSPC-0 and NMCSs@RSPC-1”），提取值混淆为RSPC的数据。"
1122.0,0.72,0.45,856.0,,,0.94,,84.8,1.0,14.2,,,1.0,268.0,10000.0,96.0,7.46,5000.0,0.0,1.0,0.72,,750.0,10.1016_j.jpowsour.2018.02.014_extracted_structured,nmcss@rspc-1,,
2920.0,1.52,1.17,,0.35,,0.96,,,,,,,0.5,322.0,10000.0,98.0,56.29,43.3,0.0,1.0,,,800.0,10.1016_j.jpowsour.2024.235027_extracted_structured,pnpcn-1.5,,
2920.0,1.52,1.17,,0.35,,0.96,,,,,,,,262.0,10000.0,98.0,56.29,43.3,0.0,1.0,,,800.0,10.1016_j.jpowsour.2024.235027_extracted_structured,pnpcn-1.5,,
2797.0,1.41,1.12,,0.29,,0.94,,,,,,,1.0,316.0,,,,,0.0,1.0,,,800.0,10.1016_j.jpowsour.2024.235027_extracted_structured,pnpcn-2,F,"提取的电压窗口信息（Electrochem_Voltage_Window_value_min: 0.0, Electrochem_Voltage_Window_value_max: 1.0）不准确。原文中三电极系统使用6 M KOH电解质，从Fig. 4(c)的GCD曲线可推断电压范围为-1.0到0 V（电压轴显示从-1.0到0 V），但提取的min=0.0和max=1.0与原文不符。其他数据点（如BET表面积2797.0 m²/g、总孔体积1.41 cm³/g、微孔体积1.12 cm³/g、非微孔体积0.29 cm³/g、ID/IG 0.94、比电容316.0 F/g at 1 A/g、碳化温度800.0°C）均与原文Table 1和正文描述一致；缺失数据点（如微孔比表面积、元素含量、循环稳定性等）原文未提及，null值正确。"
2088.0,1.01,0.84,,0.17,,0.97,,,,,,,1.0,250.0,,,,,0.0,1.0,0.012,,800.0,10.1016_j.jpowsour.2024.235027_extracted_structured,npc,,
479.0,0.36,0.2,,0.16,,1.02,,,,,,,1.0,194.0,,,,,0.0,1.0,0.012,,800.0,10.1016_j.jpowsour.2024.235027_extracted_structured,pncn,,
530.0,0.3214,0.1092,,0.1834,,0.88,,,,,,,1.0,112.0,,,,,0.0,1.0,0.49,10.6,,10.1016_j.est.2022.104348_extracted_structured,ouc,,
530.0,0.3214,0.1092,,0.1834,,0.88,,,,,,,5.0,124.0,,,,,0.0,1.0,0.49,10.6,,10.1016_j.est.2022.104348_extracted_structured,ouc,,
2340.0,1.178,0.38,,0.7121,,0.91,,,,,,,1.0,445.0,,,,,0.0,1.0,0.47,,700.0,10.1016_j.est.2022.104348_extracted_structured,oacna,,
2340.0,1.178,0.38,,0.7121,,0.91,,,,,,,5.0,453.0,,,,,0.0,1.0,0.47,,700.0,10.1016_j.est.2022.104348_extracted_structured,oacna,F,提取的电压窗口信息不准确：原文中OACNa样本在三电极系统中的电位窗口为−1.0到0 V（见'potential window from −1.0 to 0 V'），但提取的min值为0.0、max值为1.0，与原文不符。此外，电荷转移电阻（Rct）信息缺失：原文明确给出OACNa的Rct值为22.3 Ω（见'the charge transfer resistance Rct of OACNa (22.3 Ω)'），但提取值为null，未正确反映原文数据。其他信息如比表面积、孔体积、比电容等均与原文一致。
2560.0,1.245,0.4021,,0.7472,,0.95,,,,,,,1.0,452.0,,,,,0.0,1.0,0.48,1.6,700.0,10.1016_j.est.2022.104348_extracted_structured,oack,,
2560.0,1.245,0.4021,,0.7472,,0.95,,,,,,,5.0,457.0,,,,,0.0,1.0,0.48,1.6,700.0,10.1016_j.est.2022.104348_extracted_structured,oack,F,"提取的信息存在多处不准确：1) 样本名称提取为'oack'，但原文中对应材料名称为'OACK'（大小写不一致，未完全对应）；2) 电压窗口提取为min:0.0, max:1.0 V，但原文中OACK电极的测试窗口为-1.0到0 V（未提及0.0到1.0 V）；3) ESR值提取为0.48 Ω，但原文中OACK的Rs值为0.47 Ω（提取值与原文不符）；4) Rct值提取为1.6 Ω，但原文中OACK的Rct值为10.6 Ω（提取值实际对应OACKNa的Rct，与样本混淆）。其他数据如比表面积2560.0 m²·g⁻¹、总孔体积1.245 cm³·g⁻¹、微孔体积0.4021 cm³·g⁻¹、介孔体积0.7472 cm³·g⁻¹、ID/IG 0.95、比电容457.0 F·g⁻¹（在5 mV·s⁻¹条件下）及碳化温度700.0°C均准确，null值也正确对应原文缺失数据。"
1308.0,0.812,0.324,,0.488,,0.66,,89.0,8.0,3.0,,,0.1,320.0,10000.0,95.0,,,0.0,0.8,,0.2,,10.1016_j.apsusc.2020.145895_extracted_structured,ac,,
1308.0,0.812,0.324,,0.488,,0.66,,89.0,8.0,3.0,,,1.0,250.0,10000.0,95.0,,,0.0,0.8,,0.2,,10.1016_j.apsusc.2020.145895_extracted_structured,ac,,
1308.0,0.812,0.324,,0.488,,0.66,,89.0,8.0,3.0,,,10.0,180.0,10000.0,95.0,,,0.0,0.8,,0.2,,10.1016_j.apsusc.2020.145895_extracted_structured,ac,,
923.0,0.516,0.258,,0.258,,0.84,,94.0,4.0,2.0,,,0.1,100.0,10000.0,95.0,,,0.0,0.8,0.093,0.012,800.0,10.1016_j.apsusc.2020.145895_extracted_structured,ac-heat treated,F,提取的Electrochem_Cycle Stability_Capacity Retention_value 95.0%在原文中没有明确支持，原文仅描述电容保持率'good'但未提供具体数值；提取的Electrochem_Voltage Window_value_min 0.0和max 0.8不准确，对于样本'ac-heat treated'在pouch supercapacitor中使用1 M Et4NBF4电解质时，电压窗口应为0-2.0V（原文Section 2.4和Fig. 7），而非0-0.8V（该值对应6 M KOH电解质）。
923.0,0.516,0.258,,0.258,,0.84,,94.0,4.0,2.0,,,1.0,80.0,10000.0,95.0,,,0.0,0.8,0.093,0.012,800.0,10.1016_j.apsusc.2020.145895_extracted_structured,ac-heat treated,,
923.0,0.516,0.258,,0.258,,0.84,,94.0,4.0,2.0,,,10.0,65.0,10000.0,95.0,,,0.0,0.8,0.093,0.012,800.0,10.1016_j.apsusc.2020.145895_extracted_structured,ac-heat treated,F,"提取的信息中存在以下不准确或未得到原文明确支持的数据点：1) Electrochem_Voltage_Window_value_max 提取为 0.8，但原文中 AC-Heat treated 样本在有机电解液（1 M Et4NBF4）中的电压窗口为 0-2.0 V（Section 2.4），而非 0-0.8 V（0-0.8 V 对应 aqueous 电解液）；2) Electrochem_Specific_Capacitance_value 提取为 65.0，但原文中未明确给出 AC-Heat treated 在 10 A/g 电流密度下的比电容具体数值（Fig. 8(b) 仅显示图示，无明确数据支持）；3) Electrochem_Cycle_Stability_Capacity_Retention_value 提取为 95.0，但原文中未明确给出 10,000 次循环后的容量保持率具体数值（Fig. 8(c) 仅描述“good capacitance retention”，无具体百分比）。其他数据点均准确且得到原文支持。"
2631.0,1.69,0.37,0.37,,2.57,0.84,0.38,92.9,7.1,,,,0.5,245.0,10000.0,98.0,7.9,6.9,0.0,0.8,0.28,,800.0,10.1016_j.jobab.2021.02.002_extracted_structured,acnc-800,,
2631.0,1.69,0.37,0.37,,2.57,0.84,0.38,92.9,7.1,,,,1.0,230.0,10000.0,98.0,7.9,6.9,0.0,0.8,0.28,,800.0,10.1016_j.jobab.2021.02.002_extracted_structured,acnc-800,,
2631.0,1.69,0.37,0.37,,2.57,0.84,0.38,92.9,7.1,,,,2.0,212.0,10000.0,98.0,7.9,6.9,0.0,0.8,0.28,,800.0,10.1016_j.jobab.2021.02.002_extracted_structured,acnc-800,,
2631.0,1.69,0.37,0.37,,2.57,0.84,0.38,92.9,7.1,,,,5.0,210.0,10000.0,98.0,7.9,6.9,0.0,0.8,0.28,,800.0,10.1016_j.jobab.2021.02.002_extracted_structured,acnc-800,,
2631.0,1.69,0.37,0.37,,2.57,0.84,0.38,92.9,7.1,,,,10.0,202.0,10000.0,98.0,7.9,6.9,0.0,0.8,0.28,,800.0,10.1016_j.jobab.2021.02.002_extracted_structured,acnc-800,,
3364.1,2.16,0.47,1216.2,,,1.0,,92.93,1.47,5.26,,0.17,1.0,523.0,,,,,0.0,1.0,0.6,,,10.1016_j.jpowsour.2020.228799_extracted_structured,hpcs-2,T,"所有提取的数值、单位和材料名称均与原文完全对应。HPCs-2的比表面积(3364.1 m²/g)、总孔体积(2.16 cm³/g)、微孔体积(0.47 cm³/g)、微孔比表面积(1216.2 m²/g)、石墨化度(1.0)、元素含量(C:92.93%, N:1.47%, O:5.26%, S:0.17%)、比电容(523 F/g at 1 A/g)和ESR(0.6 Ω)均来自原文Table 3、Table 4和Fig. 7(e/f)。缺失数据点(介孔体积、平均孔径、层间距、H含量、循环稳定性、能量密度、功率密度、Rct、碳化温度)原文确实未提供HPCs-2的相关信息。电压窗口(0-1V)虽未在文本明确说明，但Fig. 7的CV曲线显示测试范围为-1.0到0V vs. Ag/AgCl，对应1V窗口，设置合理。"
3364.1,2.16,0.47,1216.2,,,1.0,,92.93,1.47,5.26,,0.17,10.0,280.0,,,,,0.0,1.0,0.6,,,10.1016_j.jpowsour.2020.228799_extracted_structured,hpcs-2,,
661.3,0.5,0.14,,0.36,,0.75,,,,,,,1.0,312.0,,,,,0.0,0.0,0.52,,,10.1016_j.biombioe.2022.106602_extracted_structured,lpcm-500,,
661.3,0.5,0.14,,0.36,,0.75,,,,,,,2.0,292.2,,,,,0.0,0.0,0.52,,,10.1016_j.biombioe.2022.106602_extracted_structured,lpcm-500,,
661.3,0.5,0.14,,0.36,,0.75,,,,,,,4.0,277.2,,,,,0.0,0.0,0.52,,,10.1016_j.biombioe.2022.106602_extracted_structured,lpcm-500,,
661.3,0.5,0.14,,0.36,,0.75,,,,,,,5.0,274.0,,,,,0.0,0.0,0.52,,,10.1016_j.biombioe.2022.106602_extracted_structured,lpcm-500,,
661.3,0.5,0.14,,0.36,,0.75,,,,,,,10.0,261.0,,,,,0.0,0.0,0.52,,,10.1016_j.biombioe.2022.106602_extracted_structured,lpcm-500,,
661.3,0.5,0.14,,0.36,,0.75,,,,,,,,244.0,,,,,0.0,0.0,0.52,,,10.1016_j.biombioe.2022.106602_extracted_structured,lpcm-500,,
1621.0,0.97,0.35,,0.62,,0.89,,83.39,3.31,13.16,,,0.5,352.0,,98.0,23.82,700.0,0.0,0.0,0.37,,600.0,10.1016_j.biombioe.2022.106602_extracted_structured,lpcm-600,,
1621.0,0.97,0.35,,0.62,,0.89,,83.39,3.31,13.16,,,1.0,312.0,,98.0,23.82,700.0,0.0,0.0,0.37,,600.0,10.1016_j.biombioe.2022.106602_extracted_structured,lpcm-600,F,提取的信息中，PCP_Element Content_C_value 为 83.39，但原文中未提及碳元素的具体含量（仅提及 O 13.16 at% 和 N 3.31 at%），该值为推断所得，违反非虚构性标准；Electrochem_Voltage Window_value_min 和 max 均为 0.0，但原文中 ASFS 设备的电压窗口为 1.4 V（明确描述为 'voltage window of 1.4 V'），数值错误。
1621.0,0.97,0.35,,0.62,,0.89,,83.39,3.31,13.16,,,2.0,292.2,,98.0,23.82,700.0,0.0,0.0,0.37,,600.0,10.1016_j.biombioe.2022.106602_extracted_structured,lpcm-600,,
1621.0,0.97,0.35,,0.62,,0.89,,83.39,3.31,13.16,,,4.0,277.2,,98.0,23.82,700.0,0.0,0.0,0.37,,600.0,10.1016_j.biombioe.2022.106602_extracted_structured,lpcm-600,,
1621.0,0.97,0.35,,0.62,,0.89,,83.39,3.31,13.16,,,5.0,274.0,,98.0,23.82,700.0,0.0,0.0,0.37,,600.0,10.1016_j.biombioe.2022.106602_extracted_structured,lpcm-600,F,提取的信息中存在多处不准确或缺乏原文支持：1. PCP_Element Content_C_value: 83.39，原文未提供C元素含量，仅明确给出O (13.16 at%) 和N (3.31 at%) 含量，该值属于推断；2. Electrochem_Cycle Stability_Cycle Number_value: null，但原文明确提到LPCM-600在三电极系统中循环10000次后性能保持100%；3. Electrochem_Cycle Stability_Capacity Retention_value: 98.0，原文中LPCM-600电极材料的循环保持率为100%，98%是针对ASFS设备的；4. Electrochem_Energy Density_value: 23.82 和 Electrochem_Power Density_value: 700.0，这些值属于ASFS设备性能，而非LPCM-600电极材料本身；5. Electrochem_Voltage Window_value_min: 0.0 和 Electrochem_Voltage Window_value_max: 0.0，原文未指定三电极系统的电压窗口，应提取为null。
1621.0,0.97,0.35,,0.62,,0.89,,83.39,3.31,13.16,,,10.0,261.0,,98.0,23.82,700.0,0.0,0.0,0.37,,600.0,10.1016_j.biombioe.2022.106602_extracted_structured,lpcm-600,,
1621.0,0.97,0.35,,0.62,,0.89,,83.39,3.31,13.16,,,,244.0,,98.0,23.82,700.0,0.0,0.0,0.37,,600.0,10.1016_j.biombioe.2022.106602_extracted_structured,lpcm-600,,
1695.0,1.35,0.17,,1.18,,0.92,,,,,,,1.0,312.0,,,,,0.0,0.0,0.56,,700.0,10.1016_j.biombioe.2022.106602_extracted_structured,lpcm-700,,
1695.0,1.35,0.17,,1.18,,0.92,,,,,,,2.0,292.2,,,,,0.0,0.0,0.56,,700.0,10.1016_j.biombioe.2022.106602_extracted_structured,lpcm-700,,
1695.0,1.35,0.17,,1.18,,0.92,,,,,,,4.0,277.2,,,,,0.0,0.0,0.56,,700.0,10.1016_j.biombioe.2022.106602_extracted_structured,lpcm-700,,
1695.0,1.35,0.17,,1.18,,0.92,,,,,,,5.0,274.0,,,,,0.0,0.0,0.56,,700.0,10.1016_j.biombioe.2022.106602_extracted_structured,lpcm-700,,
1695.0,1.35,0.17,,1.18,,0.92,,,,,,,10.0,261.0,,,,,0.0,0.0,0.56,,700.0,10.1016_j.biombioe.2022.106602_extracted_structured,lpcm-700,,
1695.0,1.35,0.17,,1.18,,0.92,,,,,,,,244.0,,,,,0.0,0.0,0.56,,700.0,10.1016_j.biombioe.2022.106602_extracted_structured,lpcm-700,,
1852.2,1.11,0.46,,0.65,,0.97,,,,,,,1.0,312.0,,,,,0.0,0.0,1.9,,800.0,10.1016_j.biombioe.2022.106602_extracted_structured,lpcm-800,,
1852.2,1.11,0.46,,0.65,,0.97,,,,,,,2.0,292.2,,,,,0.0,0.0,1.9,,800.0,10.1016_j.biombioe.2022.106602_extracted_structured,lpcm-800,F,提取的比电容值 292.2 F g⁻¹ 在 2.0 A g⁻¹ 条件下对应的是 LPCM-600 样本（原文中明确给出），但提取的样本名称为 'lpcm-800'，而原文中未提供 LPCM-800 的具体比电容值。这违反了正确性标准（数值与样本名称混淆）。其他数据如比表面积（1852.2 m²/g）、总孔体积（1.11 cm³/g）、微孔体积（0.46 cm³/g）、介孔+大孔体积（0.65 cm³/g）、石墨化程度（0.97）、ESR（1.9 Ω）和碳化温度（800.0 °C）均与原文 Table 1 和文本一致，但比电容的错误导致整体评估失败。
1852.2,1.11,0.46,,0.65,,0.97,,,,,,,4.0,277.2,,,,,0.0,0.0,1.9,,800.0,10.1016_j.biombioe.2022.106602_extracted_structured,lpcm-800,,
1852.2,1.11,0.46,,0.65,,0.97,,,,,,,5.0,274.0,,,,,0.0,0.0,1.9,,800.0,10.1016_j.biombioe.2022.106602_extracted_structured,lpcm-800,F,"提取的比电容值（Electrochem_Specific Capacitance_value: 274.0 at 5.0 A g⁻¹）不准确，因为原文中该值（274 F g⁻¹ at 5 A g⁻¹）明确对应LPCM-600样本（原文描述：'the capacitance values of LPCM-600 were calculated as 352, 312, 292.2, 277.2, 274, 261 and 244 F g⁻¹ at 0.5, 1, 2, 4, 5, 10 and 20 A g⁻¹'），而LPCM-800的比电容值在原文中未提供。其他提取值（如比表面积1852.2 m²g⁻¹、总孔体积1.11 cm³g⁻¹、微孔体积0.46 cm³g⁻¹、介孔体积0.65 cm³g⁻¹、拉曼ID/IG值0.97、内部电阻1.9 Ω、碳化温度800.0 °C）均与原文Table 1和文本描述一致；缺失值（如微孔比表面积、平均孔径、层间距、元素含量、循环稳定性、能量密度、功率密度、电压窗口、Rct）在原文中确实未提及，故正确为null。"
1852.2,1.11,0.46,,0.65,,0.97,,,,,,,10.0,261.0,,,,,0.0,0.0,1.9,,800.0,10.1016_j.biombioe.2022.106602_extracted_structured,lpcm-800,F,提取的比电容值（Electrochem_Specific Capacitance_value: 261.0 F g⁻¹）不准确，因为该值对应于LPCM-600样本（原文中明确给出LPCM-600在10 A g⁻¹下的比电容为261 F g⁻¹），但提取的样本名称是LPCM-800，而原文未提供LPCM-800的比电容值。此外，提取的介孔体积（PCP_Mesopore Volume_value: 0.65 cm³ g⁻¹）标签不精确，原文中该值为中孔+大孔体积（VMeso + Macro），并非纯介孔体积，但数值匹配。其他数据点（如比表面积、总孔体积、微孔体积、ID/IG、内阻和碳化温度）均与原文Table 1中LPCM-800的数据一致，null值也正确反映了原文缺失的信息。
1852.2,1.11,0.46,,0.65,,0.97,,,,,,,,244.0,,,,,0.0,0.0,1.9,,800.0,10.1016_j.biombioe.2022.106602_extracted_structured,lpcm-800,,
1923.0,0.82,0.65,1685.0,0.17,,1.046,,92.22,1.72,6.06,,,1.0,251.7,,,,,0.0,1.4,,,,10.1016_j.est.2023.107272_extracted_structured,hpc,,
1923.0,0.82,0.65,1685.0,0.17,,1.046,,92.22,1.72,6.06,,,0.5,295.5,,,,,0.0,1.4,,,,10.1016_j.est.2023.107272_extracted_structured,hpc,F,"提取的电压窗口最小值（Electrochem_Voltage_Window_value_min）为 0.0 V，但原文中 HPC 在三电极系统中的电压窗口为 -1.0 V 至 0 V（基于 Fig. 4a 的 CV 曲线描述），因此最小值应为 -1.0 V 而非 0.0 V。其他数据点均准确且得到原文支持：比表面积（1923 m²/g）、总孔体积（0.82 cm³/g）、微孔体积（0.65 cm³/g）、微孔比表面积（1685 m²/g）、介孔体积（0.17 cm³/g，由总孔体积减微孔体积计算得出）、石墨化程度（ID/IG = 1.046）、元素含量（C: 92.22 at.%, N: 1.72 at.%, O: 6.06 at.%）、比电容（在 0.5 A/g 下为 295.5 F/g）均与原文 Table 1、Table 2 及文本描述一致；缺失数据（如平均孔径、层间距、循环稳定性等）原文未提供，null 值正确。"
2141.0,1.04,0.68,1661.0,0.36,,1.089,,90.12,3.15,6.43,,,1.0,378.8,10000.0,97.3,17.7,7050.0,0.0,1.4,0.7318,,,10.1016_j.est.2023.107272_extracted_structured,np1.0-hpc,,
2141.0,1.04,0.68,1661.0,0.36,,1.089,,90.12,3.15,6.43,,,,271.6,10000.0,97.3,17.7,7050.0,0.0,1.4,0.7318,,,10.1016_j.est.2023.107272_extracted_structured,np1.0-hpc,F,"提取的PCP_Degree of Graphitization (Raman ID_IG)_value为1.089，但原文正文中未明确给出NP1.0-HPC的具体ID/IG值，仅提及范围1.046–1.089，且未指定该值对应NP1.0-HPC。其他数据点均准确：PCP_Specific Surface Area (2141 m² g⁻¹)、PCP_Total Pore Volume (1.04 cm³ g⁻¹)、PCP_Micropore Volume (0.68 cm³ g⁻¹)、PCP_Micropore Specific Surface Area (1661 m² g⁻¹)、PCP_Mesopore Volume (0.36 cm³ g⁻¹，基于原文总孔体积1.04 cm³ g⁻¹和微孔体积0.68 cm³ g⁻¹计算得出，微孔贡献65%间接支持介孔体积为35%）、元素含量（C: 90.12 at.%, N: 3.15 at.%, O: 6.43 at.%）、电化学比电容（271.6 F g⁻¹ at 20 A g⁻¹）、循环稳定性（10000次循环后容量保持率97.3%）、能量密度（17.7 Wh kg⁻¹）、功率密度（7050 W kg⁻¹）、电压窗口（0.0-1.4 V，对应6 M KOH电解质）、ESR（0.7318 Ω）均与原文一致；缺失数据点（Average Pore Diameter、Interlayer Spacing、Element Content H/S、Rct、Carbonization Temperature）原文未提供，标记为null正确。"
209.0,0.15,0.05,108.0,0.1,,0.95,,82.61,8.29,9.1,,,1.0,233.0,,,,,0.1,1.0,,4.91,600.0,10.1016_j.ica.2024.122056_extracted_structured,tmpc-600,,
209.0,0.15,0.05,108.0,0.1,,0.95,,82.61,8.29,9.1,,,1.0,140.0,,,,,0.1,1.0,,4.91,600.0,10.1016_j.ica.2024.122056_extracted_structured,tmpc-600,,
296.0,0.19,0.1,200.0,0.09,,0.96,,81.93,9.96,8.11,,,1.0,308.0,,,,,0.1,1.0,,4.58,700.0,10.1016_j.ica.2024.122056_extracted_structured,tmpc-700,,
296.0,0.19,0.1,200.0,0.09,,0.96,,81.93,9.96,8.11,,,1.0,97.0,,,,,0.1,1.0,,4.58,700.0,10.1016_j.ica.2024.122056_extracted_structured,tmpc-700,,
452.0,0.24,0.15,343.0,0.09,,0.97,,82.25,9.61,8.13,,,1.0,365.0,,,,,0.1,1.0,,3.62,800.0,10.1016_j.ica.2024.122056_extracted_structured,tmpc-800,,
541.0,0.47,0.21,418.0,0.26,,0.97,0.374,80.81,,7.77,,,1.0,389.0,5000.0,90.0,39.44,4980.0,0.0,1.8,2.67,2.72,900.0,10.1016_j.ica.2024.122056_extracted_structured,tmpc-900,F,提取的信息存在以下不准确或未得到原文支持的问题：1) PCP_Mesopore Volume_value为0.26，但原文中未直接给出该数值（仅提供了总孔体积0.47 cm³/g和微孔体积0.21 cm³/g，计算得出0.26属于推断，违反非虚构性标准）；2) PCP_Element Content_N_value为null，但原文Table 1中明确给出TMPC-900的N含量为11.42 at%；3) Electrochem_Power Density_value为4980.0，但原文中对应数值为4.98 kW kg⁻¹（单位不匹配，数值未完全对应）；4) Electrochem_Voltage Window_value_min为0.0、value_max为1.8，但原文中SSC器件在Na₂SO₄电解质中的电压窗口为2.0 V（非1.8 V），且min值未明确支持；5) Sample Name为'tmpc-900'，但原文中材料名称为'TMPC-900'（大小写不一致）。
541.0,0.47,0.21,418.0,0.26,,0.97,0.374,80.81,,7.77,,,1.0,310.0,5000.0,90.0,39.44,4980.0,0.0,1.8,2.67,2.72,900.0,10.1016_j.ica.2024.122056_extracted_structured,tmpc-900,,
541.0,0.47,0.21,418.0,0.26,,0.97,0.374,80.81,,7.77,,,1.0,71.0,5000.0,90.0,39.44,4980.0,0.0,1.8,2.67,2.72,900.0,10.1016_j.ica.2024.122056_extracted_structured,tmpc-900,F,提取的 PCP_Element Content_N_value 为 null，但原文 Table 1 中 TMPC-900 的 N 含量为 11.42 at%；Electrochem_Voltage_Window_value_max 提取为 1.8 V，但原文中 TMPC-900 在 Na2SO4 电解液中的电压窗口为 2.0 V；PCP_Mesopore Volume_value 提取为 0.26 cm³/g，但原文未直接提及 mesopore volume，该值是计算得出（VTOTAL - VMICRO），违反非虚构性标准。
768.24,0.3059,0.2939,,0.012,1.731,0.734,0.38,,,,,,0.2,91.0,10000.0,71.2,,,0.0,1.0,2.0,3.76,700.0,10.1016_j.jiec.2025.04.004_extracted_structured,wsbc,,
768.24,0.3059,0.2939,,0.012,1.731,0.734,0.38,,,,,,0.2,250.0,10000.0,71.2,,,0.0,1.0,2.0,3.76,700.0,10.1016_j.jiec.2025.04.004_extracted_structured,wsbc,,
1699.8,1.03,0.32,654.31,,,1.01,,90.57,,9.43,,,0.5,246.2,,,,,0.0,1.0,0.784,0.056,800.0,10.1016_j.jpcs.2024.112472_extracted_structured,lpc-800,,
1221.98,0.64,0.3,600.48,,,0.942,,89.79,3.4,6.81,,,0.5,292.6,,,,,0.0,1.0,0.964,0.126,800.0,10.1016_j.jpcs.2024.112472_extracted_structured,no-lpc-0.5,T,所有提取的数值、单位和材料名称均与原文完全对应。具体而言：PCP_Specific Surface Area (BET)_value (1221.98 m²·g⁻¹) 匹配 Table 1 中 NO-LPC-0.5 的 SBET 值；PCP_Total Pore Volume_value (0.64 cm³·g⁻¹) 匹配 Table 1 中 NO-LPC-0.5 的 Vtot 值；PCP_Micropore Volume_value (0.3 cm³·g⁻¹) 匹配 Table 1 中 NO-LPC-0.5 的 Vmic 值（0.30 与 0.3 等价）；PCP_Micropore Specific Surface Area_value (600.48 m²·g⁻¹) 匹配 Table 1 中 NO-LPC-0.5 的 Smic 值；PCP_Degree of Graphitization (Raman ID_IG)_value (0.942) 匹配文本中 Raman 部分对 NO-LPC-0.5 的 ID/IG 值；PCP_Element Content_C_value (89.79 at%)、PCP_Element Content_N_value (3.4 at%)、PCP_Element Content_O_value (6.81 at%) 匹配 Table 2 中 NO-LPC-0.5 的元素含量；Electrochem_Specific Capacitance_condition_value (0.5 A g⁻¹) 和 Electrochem_Specific Capacitance_value (292.6 F g⁻¹) 匹配文本中 NO-LPC-0.5 在 0.5 A g⁻¹ 下的比电容值；Electrochem_Voltage Window_value_min (0.0 V) 和 Electrochem_Voltage Window_value_max (1.0 V) 匹配文本中三电极系统在 6 M KOH 电解液中的工作电压范围；Electrochem_ESR_value (0.964 Ω) 和 Electrochem_Rct_value (0.126 Ω) 匹配 Table 3 中 NO-LPC-0.5 的 ESR 和 Rct 值；Preparation_Carbonization Temperature_value (800.0 °C) 匹配实验部分中碳化温度描述；Sample Name ('no-lpc-0.5') 对应原文中的 NO-LPC-0.5。缺失数据（如 PCP_Mesopore Volume_value、PCP_Average Pore Diameter_value 等）在原文中未提供，因此 null 值正确。所有信息均无虚构或推断，完全基于原文数据。
996.05,0.53,0.27,528.14,,,0.997,,86.81,6.24,6.95,,,0.5,320.0,12000.0,96.9,,,0.0,1.0,0.882,0.033,800.0,10.1016_j.jpcs.2024.112472_extracted_structured,no-lpc-1,F,提取的能量密度和功率密度为null，但原文中明确提供了NO-LPC-1//NO-LPC-1对称超级电容器在6 M KOH和1 M Na₂SO₄电解液中的能量密度和功率密度数据（摘要中提到：'energy densities ranging from 8.63 (250 Wh·kg⁻¹/6 M KOH) to 15.36 Wh·kg⁻¹ (400.1 W kg⁻¹/1 M Na₂SO₄)'）。此外，提取的电压窗口仅包含6 M KOH电解液的数据（0-1.0 V），但原文中还提供了1 M Na₂SO₄电解液中的电压窗口数据（0-1.6 V），提取的信息不完整。其他数据点均准确对应原文。
722.35,0.38,0.25,488.13,,,0.957,,73.56,,12.16,,,0.5,272.4,,,,,0.0,1.0,0.901,0.052,800.0,10.1016_j.jpcs.2024.112472_extracted_structured,no-lpc-2,,
1273.2,0.5772,0.464,1145.0,0.1132,1.81,1.0,,94.43,1.27,4.3,,,5.0,110.36,,,,,0.0,0.5,1.044,0.418,,10.1016_j.desal.2022.115685_extracted_structured,cs400,F,提取的介孔体积值（0.1132 cm³/g）是推断值，原文未直接提及（仅提供总孔体积和微孔体积，未明确介孔体积）；电压窗口最小值错误（原文为-0.5 V，提取为0.0 V）；制备温度缺失（原文中CS400在400°C碳化，提取为null）。
1273.2,0.5772,0.464,1145.0,0.1132,1.81,1.0,,94.43,1.27,4.3,,,0.2,240.8,,,,,0.0,0.5,1.044,0.418,,10.1016_j.desal.2022.115685_extracted_structured,cs400,F,提取的信息中存在以下不准确或无法在原文中找到依据的点：1) Electrochem_Specific Capacitance_value 提取为 240.8 F g⁻¹，但原文中该值对应的是 CS500 在 0.2 A g⁻¹ 下的比电容（原文明确说明 'CS500 exhibits the highest specific capacitance at any current density (240.8 F g⁻¹ at a current density of 0.2 A g⁻¹)'），而 CS400 的比电容在 GCD 测试中未给出具体数值（CV 测试中为 110.36 F g⁻¹ at 5 mV s⁻¹），因此该值与样本 cs400 不匹配。2) Electrochem_Voltage_Window_value_min 提取为 0.0 V，但原文中电化学测试的电压窗口明确为 '−0.5 to +0.5 V'（原文 'within −0.5 to +0.5 V'），因此 min 值应为 -0.5 V，而非 0.0 V。3) PCP_Mesopore Volume_value 提取为 0.1132 cm³/g，但原文 Table 1 中仅提供了总孔体积（Vtotal = 0.5772 cm³/g）和微孔体积（Vmicro = 0.464 cm³/g），未直接给出介孔体积值；该值是通过计算（Vtotal - Vmicro）得出的推断，而原文未提及此计算或直接数据，违反了非虚构性标准。其他值如 BET 表面积、孔体积、元素含量、拉曼 ID/IG、ESR 和 Rct 等均与原文 Table 1、Table 2、Table 3 及文本描述一致，且缺失项（如 XRD d002、H/S 元素含量、循环稳定性等）正确标记为 null。
1943.2,0.8001,0.724,1863.2,0.0761,1.65,1.03,,91.22,1.36,7.42,,,5.0,127.2,50.0,87.0,,,0.0,0.5,0.878,0.252,,10.1016_j.desal.2022.115685_extracted_structured,cs500,F,提取的介孔体积值0.0761 cm³/g不是原文直接给出的，而是通过计算（总孔体积减微孔体积）得出的，违反非虚构性；电压窗口最小值提取为0.0 V，但原文明确为-0.5 V；碳化温度提取为null，但原文中CS500的碳化温度为500°C。
1943.2,0.8001,0.724,1863.2,0.0761,1.65,1.03,,91.22,1.36,7.42,,,0.2,240.8,50.0,87.0,,,0.0,0.5,0.878,0.252,,10.1016_j.desal.2022.115685_extracted_structured,cs500,,
1327.6,0.5531,0.486,1264.7,0.0671,1.67,1.05,,89.66,0.97,9.37,,,5.0,105.8,,,,,0.0,0.5,1.237,0.124,600.0,10.1016_j.desal.2022.115685_extracted_structured,cs600,,
1327.6,0.5531,0.486,1264.7,0.0671,1.67,1.05,,89.66,0.97,9.37,,,0.2,240.8,,,,,0.0,0.5,1.237,0.124,600.0,10.1016_j.desal.2022.115685_extracted_structured,cs600,F,提取的比电容值（240.8 F/g at 0.2 A/g）错误，该值在原文中对应CS500样本（Fig. 5e），而非CS600；CS600在5 mV s−1下的比电容为105.8 F/g（原文正文），但0.2 A/g条件下的值未明确提供。电压窗口最小值错误，原文中电化学测试在−0.5 V至+0.5 V进行（2.4节），提取的min=0.0 V不正确，应为−0.5 V。介孔体积值（0.0671 cm³/g）为推断值，原文Table 1仅提供总孔体积（0.5531 cm³/g）和微孔体积（0.486 cm³/g），未直接提及介孔体积，违反非虚构性标准。其他数据如比表面积、元素含量等与原文一致。
3246.34,1.73,0.57,1302.92,1.16,2.39,1.01,,85.0,5.0,10.0,,,1.0,280.0,,,,,-1.0,0.0,,,800.0,10.1016_j.jallcom.2021.161014_extracted_structured,ac,,
2640.55,1.43,0.56,1240.02,0.87,2.48,1.07,,85.0,5.0,10.0,,,1.0,530.0,10000.0,92.5,11.7,628.73,0.0,1.0,0.44,0.26,800.0,10.1016_j.jallcom.2021.161014_extracted_structured,cuo-ac,F,"提取的元素含量信息（PCP_Element Content_C_value: 85.0, PCP_Element Content_N_value: 5.0, PCP_Element Content_O_value: 10.0）在原文中没有依据。原文仅通过XPS确认了CuO-AC中C、O、Cu元素的存在（如'The peaks in the spectrum shown in Fig. 3a confirm the existence of C, O and Cu in CuO-AC'），但未提供任何元素含量百分比数据。此外，原文未提及N元素，因此PCP_Element Content_N_value: 5.0是虚构的。其他数据点（如比表面积、孔体积、电化学性能等）均与原文Table 1、Fig. 4、Fig. 5及正文描述一致，且缺失数据（如PCP_Interlayer Spacing、H和S元素含量）正确标记为null。"
2640.55,1.43,0.56,1240.02,0.87,2.48,1.07,,85.0,5.0,10.0,,,2.0,328.0,10000.0,92.5,11.7,628.73,0.0,1.0,0.44,0.26,800.0,10.1016_j.jallcom.2021.161014_extracted_structured,cuo-ac,,
2640.55,1.43,0.56,1240.02,0.87,2.48,1.07,,85.0,5.0,10.0,,,5.0,235.0,10000.0,92.5,11.7,628.73,0.0,1.0,0.44,0.26,800.0,10.1016_j.jallcom.2021.161014_extracted_structured,cuo-ac,,
2640.55,1.43,0.56,1240.02,0.87,2.48,1.07,,85.0,5.0,10.0,,,10.0,187.0,10000.0,92.5,11.7,628.73,0.0,1.0,0.44,0.26,800.0,10.1016_j.jallcom.2021.161014_extracted_structured,cuo-ac,,
1276.0,0.49,0.39,1026.0,0.08,,1.0,,83.26,1.05,15.91,,0.38,0.5,320.0,10000.0,98.8,10.68,5.84,-1.0,0.0,0.7,,800.0,10.1016_j.ces.2024.120379_extracted_structured,tsc-275-800,,
1276.0,0.49,0.39,1026.0,0.08,,1.0,,83.26,1.05,15.91,,0.38,,205.0,10000.0,98.8,10.68,5.84,-1.0,0.0,0.7,,800.0,10.1016_j.ces.2024.120379_extracted_structured,tsc-275-800,F,提取的信息中存在以下不准确或无法在原文中找到依据的数据点：1) PCP_Element Content_N_value: 1.05 和 PCP_Element Content_S_value: 0.38 无法在原文中找到直接支持；原文仅给出 TSC-275-800 的杂原子总含量为 16.74 at.% 和氧含量为 15.91 at.%，因此 N 和 S 的总和应为 0.83 at.%，但提取值总和为 1.43 at.%，不一致。2) Electrochem_Specific Capacitance_value: 205.0 对应于高电流密度 20 A/g 下的比电容（原文中 'maintained 205 F/g even at a high current density of 20.0 A/g'），但提取的条件为 null，且通常报告的比电容为 320 F/g at 0.5 A/g，因此该值不完整且未指定条件。3) Electrochem_Power Density_value: 5.84 是能量密度值（原文中 'energy densities of 10.68 Wh/kg and 5.84 Wh/kg at 162 W/kg and 6780 W/kg'），但提取的标签为功率密度，且单位错误；功率密度应为 162 W/kg 或 6780 W/kg。其他数据点如 PCP_Specific Surface Area、PCP_Total Pore Volume 等均与原文 Table 1 一致，但上述错误导致整体评估为 F。
1276.0,0.49,0.39,1026.0,0.08,,1.0,,83.26,1.05,15.91,,0.38,0.5,247.0,10000.0,98.8,10.68,5.84,-1.0,0.0,0.7,,800.0,10.1016_j.ces.2024.120379_extracted_structured,tsc-275-800,,
1276.0,0.49,0.39,1026.0,0.08,,1.0,,83.26,1.05,15.91,,0.38,,190.0,10000.0,98.8,10.68,5.84,-1.0,0.0,0.7,,800.0,10.1016_j.ces.2024.120379_extracted_structured,tsc-275-800,F,提取的信息存在以下不准确或缺失项：1) PCP_Element Content_N_value (1.05) 和 PCP_Element Content_S_value (0.38) 无原文直接支持，原文仅给出总异原子含量 16.74 at.% 和氧含量 15.91 at.%，未单独提供氮和硫含量；2) Electrochem_Specific Capacitance_value (190.0) 不准确，原文中 TSC-275-800 在 0.5 A/g 时的比电容为 320 F/g；3) Electrochem_Power Density_value (5.84) 不准确，原文中功率密度为 162 W/kg 或 6780 W/kg，5.84 是能量密度值（Wh/kg）而非功率密度。其他项如 PCP_Average Pore Diameter_value、PCP_Interlayer Spacing (XRD d002)_value、PCP_Element Content_H_value、Electrochem_Specific Capacitance_condition_value 和 Electrochem_Rct_value 提取为 null 符合原文缺失情况。
1331.0,0.65,0.4,966.3,0.15,1.96,1.06,,,,,,,0.5,345.0,,,,,0.0,0.5,,,600.0,10.1016_j.apsusc.2022.155080_extracted_structured,koh:tsm = 2:1,F,"提取的 'Electrochem_Voltage_Window_value_min' 和 'Electrochem_Voltage_Window_value_max' 分别为 0.0 和 0.5，但原文中未提及该样本（KOH:TSM=2:1, 600°C）的电压窗口信息。原文在电化学测试部分（如 Fig. 5 和 Fig. 6）描述了 CV 和 GCD 曲线，但未指定电压范围；电压窗口信息仅针对 SSC 设备（如 Fig. 7a 中提到 2.0 V），而非该电极样本。其他数据点（如比表面积、孔体积、拉曼 ID/IG、比电容等）均与原文 Table 1 中的 KOH:TSM=2:1 和 Temp.=600°C 行数据一致，且缺失数据（如元素含量、循环稳定性等）也正确标记为 null。"
1274.0,0.62,0.49,691.4,0.07,1.95,1.08,,,,,,,0.5,294.0,,,,,0.0,0.5,,,600.0,10.1016_j.apsusc.2022.155080_extracted_structured,koh:tsm = 3:1,F,"提取的电压窗口信息（Electrochem_Voltage_Window_value_min=0.0, Electrchem_Voltage_Window_value_max=0.5）在原文中没有依据。原文中未提供样本 'koh:tsm = 3:1' 的电极测试电压窗口数据，该信息属于虚构。其他所有数据（如比表面积、孔体积、比电容等）均准确对应 Table 1 中 KOH:TSM = 3:1、Temp. = 600 °C 的行，且缺失数据（如元素含量、循环稳定性等）的 null 值正确反映了原文的缺失。"
1506.0,0.74,0.44,725.6,0.22,1.97,0.97,,,,,,,0.5,356.0,,,,,0.0,0.5,,,700.0,10.1016_j.apsusc.2022.155080_extracted_structured,koh:tsm = 2:1 and 700 °c,,
811.1,0.317,0.279,746.2,0.038,1.57,0.96,,,2.05,,,,5.0,150.2,,,,,-1.0,-0.1,,,600.0,10.1016_j.colsurfa.2021.127408_extracted_structured,bnac-600,,
811.1,0.317,0.279,746.2,0.038,1.57,0.96,,,2.05,,,,0.5,161.8,,,,,-1.0,-0.1,,,600.0,10.1016_j.colsurfa.2021.127408_extracted_structured,bnac-600,,
1103.9,0.43,0.383,1034.4,0.047,1.56,0.98,,,,,,,5.0,164.0,,,,,-1.0,-0.1,,,650.0,10.1016_j.colsurfa.2021.127408_extracted_structured,bnac-650,,
1103.9,0.43,0.383,1034.4,0.047,1.56,0.98,,,,,,,0.5,176.9,,,,,-1.0,-0.1,,,650.0,10.1016_j.colsurfa.2021.127408_extracted_structured,bnac-650,,
1376.5,0.506,0.455,1360.5,0.051,1.29,0.99,,,2.05,,,,5.0,166.3,5000.0,96.3,,,-1.0,-0.1,,,700.0,10.1016_j.colsurfa.2021.127408_extracted_structured,bnac-700,,
1376.5,0.506,0.455,1360.5,0.051,1.29,0.99,,,2.05,,,,0.5,178.1,5000.0,96.3,,,-1.0,-0.1,,,700.0,10.1016_j.colsurfa.2021.127408_extracted_structured,bnac-700,,
1567.8,0.682,0.506,1326.4,0.176,1.34,1.0,,,,,,,5.0,132.3,,,,,-1.0,-0.1,,,750.0,10.1016_j.colsurfa.2021.127408_extracted_structured,bnac-750,,
1567.8,0.682,0.506,1326.4,0.176,1.34,1.0,,,,,,,0.5,141.8,,,,,-1.0,-0.1,,,750.0,10.1016_j.colsurfa.2021.127408_extracted_structured,bnac-750,,
1987.5,0.895,0.557,1405.7,0.338,1.12,1.03,,,,,,,5.0,122.6,,,,,-1.0,-0.1,,,800.0,10.1016_j.colsurfa.2021.127408_extracted_structured,bnac-800,F,提取的平均孔径值为1.12 nm，但原文中没有提供BNAC-800的平均孔径数据。原文只明确提到BNAC-700的平均孔径为1.29 nm，而对于BNAC-800，原文只描述其孔径分布主要在1 nm和1.5 nm之间，但没有给出具体的平均孔径数值。其他提取的数值、单位和材料名称均与原文完全对应。
1987.5,0.895,0.557,1405.7,0.338,1.12,1.03,,,,,,,0.5,133.2,,,,,-1.0,-0.1,,,800.0,10.1016_j.colsurfa.2021.127408_extracted_structured,bnac-800,,
2010.163,1.386,0.527,,0.723,,0.99,,88.43,1.85,9.72,,,0.5,360.1,,,,,0.0,0.8,,,800.0,10.1016_j.diamond.2022.109507_extracted_structured,appc1–2-800,F,提取的电压窗口信息（Electrochem_Voltage_Window_value_min: 0.0 和 Electrochem_Voltage_Window_value_max: 0.8）不准确且无原文依据。原文中未明确指定单个电极APPC1–2-800的电压窗口范围，仅描述CV曲线中出现氧化还原峰在−0.8 V至−0.2 V（暗示可能涉及负电压），但未给出具体电压窗口数值。其他数据点均准确或正确标记为null。
2010.163,1.386,0.527,,0.723,,0.99,,88.43,1.85,9.72,,,,259.6,,,,,0.0,0.8,,,800.0,10.1016_j.diamond.2022.109507_extracted_structured,appc1–2-800,,
886.7,0.58,0.25,558.5,0.33,,0.82,,85.64,1.29,13.07,,,5.0,360.0,,,,,-1.0,-0.7,0.76,,800.0,10.1016_j.electacta.2017.07.131_extracted_structured,nc-800,,
886.7,0.58,0.25,558.5,0.33,,0.82,,85.64,1.29,13.07,,,1.0,376.0,,,,,-1.0,-0.7,0.76,,800.0,10.1016_j.electacta.2017.07.131_extracted_structured,nc-800,,
886.7,0.58,0.25,558.5,0.33,,0.82,,85.64,1.29,13.07,,,0.5,380.0,5000.0,91.3,,,-1.0,-0.7,0.56,1.2e-07,800.0,10.1016_j.electacta.2017.07.131_extracted_structured,npc-800,,
1705.5,0.74,0.72,1622.23,,,0.91,0.2436,,,,,,1.2,240.03,,,,,-0.1,0.7,1.26,0.11,900.0,10.1016_j.jallcom.2023.170452_extracted_structured,pcs,F,提取的信息中多项数据不准确或缺失依据：1) Specific Capacitance_value: 240.03 F g^{-1} 错误，原文中PCS在1.2 A g^{-1}下的比电容为147.12 F g^{-1}（Table 2），240.03对应N-PCS；2) Voltage Window_value_max: 0.7 V 错误，原文中CV测试电位范围为-0.1至0.9 V（Fig. 3a描述）；3) ESR_value: 1.26 Ω 错误，原文中PCS的ESR为1.66 Ω（Table 2），1.26对应N-PCS；4) Rct_value: 0.11 Ω 错误，原文中PCS的Rct为0.236 Ω（Table 2），0.11对应N-PCS；5) Interlayer Spacing (XRD d002)_value: 0.2436 nm 缺失依据，原文仅提及XRD峰位置约23.6°（3.1节），未提供计算出的d002值；6) Mesopore Volume_value和Average Pore Diameter_value为null正确，因原文未提供；7) Element Content系列为null正确，因原文未给出PCS元素含量；8) Cycle Stability、Energy Density、Power Density为null正确，因原文未提供PCS相关数据；9) 其他数据（如BET、孔体积、Raman ID/IG、碳化温度）与原文一致。
1495.6,0.53,0.52,1480.04,,,0.93,,,,,,,1.2,201.72,,,,,-0.1,0.7,1.44,0.23,900.0,10.1016_j.jallcom.2023.170452_extracted_structured,n-pcs,,
1164.3,0.45,0.43,1088.14,,,0.94,,,,,,,1.2,168.0,,,,,-0.1,0.7,1.4,0.27,900.0,10.1016_j.jallcom.2023.170452_extracted_structured,b-pcs,F,提取的信息中存在多处不准确或缺失：1) 比电容值168.0 F/g在1.2 A/g条件下不准确，原文中B-PCS在负电位窗口的比电容在1 A/g时为158.57 F/g（见3.2.2.1节），且未提供1.2 A/g时的数据；2) 电压窗口min: -0.1 V和max: 0.7 V不准确，原文中B-PCS在负电位窗口为-0.6 V至0.1 V（见3.2.2节）；3) ESR值1.4 Ω不准确，原文中B-PCS在H2SO4电解液中的ESR为1.44 Ω（见表2）；4) Rct值0.27 Ω不准确，原文中B-PCS在H2SO4电解液中的Rct为0.230 Ω（见表2）；5) 样本名称'b-pcs'与原文'B-PCS'大小写不一致。其他null值正确，因原文未提供对应数据。
193.0,0.14,0.0735,,0.0665,,0.99,,77.4,0.4,22.2,,,0.5,133.0,,,,,-1.0,-0.3,,,,10.1016_j.chemosphere.2024.141798_extracted_structured,bpc,,
193.0,0.14,0.0735,,0.0665,,0.99,,77.4,0.4,22.2,,,10.0,118.9,,,,,-1.0,-0.3,,,,10.1016_j.chemosphere.2024.141798_extracted_structured,bpc,,
281.0,0.197,0.1,,0.097,,0.86,,84.4,,15.6,,,0.5,237.7,,,,,-1.0,-0.3,,,,10.1016_j.chemosphere.2024.141798_extracted_structured,npc,,
281.0,0.197,0.1,,0.097,,0.86,,84.4,,15.6,,,10.0,118.9,,,,,-1.0,-0.3,,,,10.1016_j.chemosphere.2024.141798_extracted_structured,npc,,
725.0,0.431,0.239,,0.192,,0.96,,71.5,2.2,26.3,,,2.0,38.9,,,,,-1.0,-0.3,,,800.0,10.1016_j.chemosphere.2024.141798_extracted_structured,pnp,,
1568.4,0.68,0.55,1317.2,0.13,1.73,0.87,,72.13,7.33,15.54,,,0.5,322.5,5000.0,95.5,,,-1.0,0.0,0.61,0.39,700.0,10.1016_j.jcis.2019.02.024_extracted_structured,nlpc-1,,
1568.4,0.68,0.55,1317.2,0.13,1.73,0.87,,72.13,7.33,15.54,,,1.0,305.6,5000.0,95.5,,,-1.0,0.0,0.61,0.39,700.0,10.1016_j.jcis.2019.02.024_extracted_structured,nlpc-1,,
1568.4,0.68,0.55,1317.2,0.13,1.73,0.87,,72.13,7.33,15.54,,,2.0,288.2,5000.0,95.5,,,-1.0,0.0,0.61,0.39,700.0,10.1016_j.jcis.2019.02.024_extracted_structured,nlpc-1,,
1568.4,0.68,0.55,1317.2,0.13,1.73,0.87,,72.13,7.33,15.54,,,5.0,269.5,5000.0,95.5,,,-1.0,0.0,0.61,0.39,700.0,10.1016_j.jcis.2019.02.024_extracted_structured,nlpc-1,F,提取的信息存在以下错误：1) 元素含量C、N、O的值（72.13、7.33、15.54）错误，原文Table 1中NLPC-1的元素分析数据为C 72.4 wt%、N 6.5 wt%、O 15.7 wt%，而提取值对应NLPC-2的XPS表面原子含量；2) 比电容值269.5 F g⁻¹错误，原文Fig. 5C中NLPC-1在5 A g⁻¹时比电容未直接给出，但图中显示低于NLPC-2的269.5 F g⁻¹（该值属于NLPC-2）；3) 碳化温度值700.0°C错误，原文2.1节明确碳化温度为500°C，700°C是活化温度；4) H含量缺失，原文Table 1中NLPC-1的H含量为2.8 wt%，但提取为null。
1568.4,0.68,0.55,1317.2,0.13,1.73,0.87,,72.13,7.33,15.54,,,10.0,255.8,5000.0,95.5,,,-1.0,0.0,0.61,0.39,700.0,10.1016_j.jcis.2019.02.024_extracted_structured,nlpc-1,,
1881.7,0.83,0.64,1492.8,0.19,1.77,0.91,,72.13,7.33,15.54,,,0.5,322.5,5000.0,96.4,10.9,,-1.0,0.0,0.54,0.21,700.0,10.1016_j.jcis.2019.02.024_extracted_structured,nlpc-2,,
1881.7,0.83,0.64,1492.8,0.19,1.77,0.91,,72.13,7.33,15.54,,,1.0,305.6,5000.0,96.4,10.9,,-1.0,0.0,0.54,0.21,700.0,10.1016_j.jcis.2019.02.024_extracted_structured,nlpc-2,,
1881.7,0.83,0.64,1492.8,0.19,1.77,0.91,,72.13,7.33,15.54,,,2.0,288.2,5000.0,96.4,10.9,,-1.0,0.0,0.54,0.21,700.0,10.1016_j.jcis.2019.02.024_extracted_structured,nlpc-2,F,"提取的功率密度为null，但原文中在能量密度10.9 Wh kg⁻¹时对应的功率密度为0.15 kW kg⁻¹（原文：'At a power density of 0.15 kW kg⁻¹, NLPC//NLPC can deliver a high energy density of 10.9 Wh kg⁻¹'）。"
1881.7,0.83,0.64,1492.8,0.19,1.77,0.91,,72.13,7.33,15.54,,,5.0,269.5,5000.0,96.4,10.9,,-1.0,0.0,0.54,0.21,700.0,10.1016_j.jcis.2019.02.024_extracted_structured,nlpc-2,,
1881.7,0.83,0.64,1492.8,0.19,1.77,0.91,,72.13,7.33,15.54,,,10.0,255.8,5000.0,96.4,10.9,,-1.0,0.0,0.54,0.21,700.0,10.1016_j.jcis.2019.02.024_extracted_structured,nlpc-2,,
2079.3,0.98,0.66,1401.2,0.32,1.89,0.92,,72.13,7.33,15.54,,,0.5,322.5,5000.0,93.8,,,-1.0,0.0,0.59,0.35,700.0,10.1016_j.jcis.2019.02.024_extracted_structured,nlpc-3,,
2079.3,0.98,0.66,1401.2,0.32,1.89,0.92,,72.13,7.33,15.54,,,1.0,305.6,5000.0,93.8,,,-1.0,0.0,0.59,0.35,700.0,10.1016_j.jcis.2019.02.024_extracted_structured,nlpc-3,F,提取的信息存在多处不准确、缺失和样本混淆问题：1) 元素含量C、N、O的值（72.13 wt%、7.33 wt%、15.54 wt%）错误地使用了NLPC-2的XPS原子含量数据，而原文中NLPC-3的元素含量在Table 1中明确为C 79.7 wt%、N 3.8 wt%、O 11.6 wt%；2) 元素含量H提取为null，但原文Table 1中NLPC-3的H含量为2.3 wt%，属于数据缺失；3) 比电容值305.6 F/g（在1 A/g条件下）错误地使用了NLPC-2的数据，原文未提供NLPC-3的具体比电容值；4) 其他数据如比表面积、孔体积、石墨化程度、循环稳定性、ESR、Rct、碳化温度和电压窗口均准确对应NLPC-3，但上述错误导致整体评估为F。
2079.3,0.98,0.66,1401.2,0.32,1.89,0.92,,72.13,7.33,15.54,,,2.0,288.2,5000.0,93.8,,,-1.0,0.0,0.59,0.35,700.0,10.1016_j.jcis.2019.02.024_extracted_structured,nlpc-3,F,"提取的信息存在多处不准确和混淆样本的问题：1) 元素含量数据（C:72.13, N:7.33, O:15.54）是原文中NLPC-2的XPS原子百分比数据，但样本名称为'nlpc-3'，而原文Table 1中NLPC-3的元素含量为C:79.7 wt%, N:3.8 wt%, O:11.6 wt%；2) H元素含量提取为null，但原文Table 1中NLPC-3的H含量为2.3 wt%，应提取具体数值；3) 比电容数据（条件:2.0 A/g, 值:288.2 F/g）是原文中NLPC-2在2 A/g下的数据，但样本名称为'nlpc-3'，而原文未提供NLPC-3在2 A/g下的具体比电容值；4) 碳化温度提取为700.0°C，但原文2.1节明确碳化温度为500°C，700°C是活化温度。其他数据点如比表面积、孔体积、循环稳定性等与原文NLPC-3数据一致。"
2079.3,0.98,0.66,1401.2,0.32,1.89,0.92,,72.13,7.33,15.54,,,5.0,269.5,5000.0,93.8,,,-1.0,0.0,0.59,0.35,700.0,10.1016_j.jcis.2019.02.024_extracted_structured,nlpc-3,,
2079.3,0.98,0.66,1401.2,0.32,1.89,0.92,,72.13,7.33,15.54,,,10.0,255.8,5000.0,93.8,,,-1.0,0.0,0.59,0.35,700.0,10.1016_j.jcis.2019.02.024_extracted_structured,nlpc-3,F,提取的信息中存在多项不准确或缺失的数据点：1) 元素含量 C、N、O 的值错误（提取值分别为 72.13%、7.33%、15.54%，但原文 Table 1 中 NLPC-3 的元素分析数据为 C:79.7 wt%、N:3.8 wt%、O:11.6 wt%，提取值实际对应 NLPC-2 的 XPS 原子百分比，而非 NLPC-3）；2) 元素含量 H 缺失（提取为 null，但原文 Table 1 中 NLPC-3 的 H 含量为 2.3 wt%）；3) 比电容值错误（提取值为 255.8 F/g 在 10 A/g，但该值对应 NLPC-2，原文未提供 NLPC-3 的具体比电容数值，仅提及容量保持率）。其他数据点（如比表面积、孔体积、石墨化程度、循环稳定性、ESR、Rct、电压窗口和碳化温度）均准确且与原文对应。
3122.0,1.43,1.16,1697.5,,,1.04,,,,,,,0.5,352.0,,,,,0.0,1.0,0.61,0.07,,10.1016_j.jaap.2022.105844_extracted_structured,hpc,,
3253.0,1.75,0.73,1432.9,,,1.13,,86.68,1.55,11.77,,,0.5,352.0,10000.0,99.5,48.6,2500.0,0.0,1.0,0.63,0.06,,10.1016_j.jaap.2022.105844_extracted_structured,n/hpc,F,提取的信息中存在多处不准确或缺失：1) PCP_Element Content_C_value为86.68，但原文中未直接给出碳含量，该值是通过计算（100% - 1.55% - 11.77%）推断得出，违反非虚构性；2) Electrochem_Voltage Window_value_min为0.0，但原文中CV曲线电位范围为-1.0 V至-0.4 V，正确值应为-1.0；3) Electrochem_Voltage Window_value_max为1.0，但原文中应为-0.4；4) Preparation_Carbonization Temperature_value为null，但原文中明确提到碳化温度为600°C（'heated to 600 ℃'），应提取为600而非null。
