Repository: cpb-cbb/porous_llm_extra

经过上次失败

原因： 

数据质量还是太差，数据不够多，若剔除比电容条件相关数据则会锐减，应该约束每个样本的比电容测试条件只取最具代表性的

能量密度，功率密度文献中的数据太少，目前仅罗列出来，基本上无法提数据。

文献中描述较为清晰的是实验数据，可作为切入点试一下

对于超级电容器多孔炭，他们不会所有的文献都将孔结构参数罗列出来。，要么是在图片，要么是在补充材料。

## LLM 切换指南

项目默认使用智谱 GLM 服务，但现在也支持任意 OpenAI 接口兼容的模型（如 Gemini、DeepSeek、Moonshot 等）。通过以下环境变量即可快速切换：

```bash

# 通用配置（.env 或 shell 中设置）
LLM_PROVIDER=gemini                 # 目标服务提供方，默认值为 zhipu
LLM_API_KEY=your-gemini-api-key     # 目标服务的 API Key
LLM_BASE_URL=https://generativelanguage.googleapis.com/v1beta/openai/
LLM_MODEL=gemini-1.5-flash-latest   # 可选，未设置时使用默认模型

File: datas/outputs/evaluation_results_with_reasons.csv (part 4 of 5)
891.0,0.46,0.36,,0.1,0.96,0.973,,62.46,1.73,7.8,,,0.5,188.0,,,9.33,400.0,-1.0,0.0,0.33,,800.0,10.1016_j.electacta.2020.137010_extracted_structured,bnc-20,,
891.0,0.46,0.36,,0.1,0.96,0.973,,62.46,1.73,7.8,,,0.5,105.0,,,9.33,400.0,-1.0,0.0,0.33,,800.0,10.1016_j.electacta.2020.137010_extracted_structured,bnc-20,,
891.0,0.46,0.36,,0.1,0.96,0.973,,62.46,1.73,7.8,,,5.0,62.5,,,9.33,400.0,-1.0,0.0,0.33,,800.0,10.1016_j.electacta.2020.137010_extracted_structured,bnc-20,,
465.8,1.76,0.185,,0.021,2.22,0.9,,,,,,,1.0,47.0,,,,,0.0,1.0,,,600.0,10.1016_j.colsurfa.2023.132874_extracted_structured,p-kf-6,F,提取的以下信息不准确或与原文不符：1) PCP_Total Pore Volume_value 提取为 1.76，但原文 Table 1 中 p-KF-6 的总孔体积 (V total) 为 0.206 cm³/g；2) PCP_Average Pore Diameter_value 提取为 2.22，但原文 Table 1 中 p-KF-6 的平均孔径为 1.76 nm；3) Electrochem_Voltage_Window_value_min 提取为 0.0，但原文中 p-KF-6 的电化学测试在 -1.0 到 0 V 下进行（见 '3.4 Electrochemical properties' 部分），min 应为 -1.0；4) Electrochem_Voltage_Window_value_max 提取为 1.0，但应为 0.0。其他信息如 PCP_Specific Surface Area (BET)_value (465.8)、PCP_Micropore Volume_value (0.185)、PCP_Mesopore Volume_value (0.021)、PCP_Degree of Graphitization (Raman ID_IG)_value (0.9)、Electrochem_Specific Capacitance_value (47.0) 和 Preparation_Carbonization Temperature_value (600.0) 与原文一致，null 值也合理，但上述错误导致整体评估为 F。
3253.0,1.75,0.73,1432.9,,,1.13,,86.68,1.55,11.77,,,,252.0,10000.0,99.5,48.6,2500.0,0.0,1.0,0.63,0.06,,10.1016_j.jaap.2022.105844_extracted_structured,n/hpc,,
1463.0,0.82,0.8,1259.0,0.02,,0.97,,,,,,,1.0,255.0,10000.0,92.9,7.95,10000.0,0.0,1.0,,,800.0,10.1016_j.jece.2017.11.080_extracted_structured,oc-2,T,"所有提取的数值、条件和材料名称均与原文完全对应。物理化学性质数据（如BET比表面积1463 m² g⁻¹、总孔体积0.82 cm³ g⁻¹、微孔体积0.80 cm³ g⁻¹、微孔比表面积1259 m² g⁻¹、介孔体积0.02 cm³ g⁻¹、拉曼ID/IG值0.97）均来自Table 1和Raman光谱部分；电化学性质数据（如1 A g⁻¹下比电容255 F g⁻¹、10,000次循环后容量保持率92.9%、能量密度7.95 Wh kg⁻¹、功率密度10 kW kg⁻¹、电压窗口0-1.0 V）均来自Fig. 5和Fig. 6的描述；制备参数（碳化温度800°C）来自实验部分；null值（如平均孔径、元素含量、ESR、Rct）表示原文未提供相应信息，符合原文内容。样本名称OC-2与所有数据点准确对应，无混淆或虚构信息。"
1463.0,0.82,0.8,1259.0,0.02,,0.97,,,,,,,2.0,212.0,10000.0,92.9,7.95,10000.0,0.0,1.0,,,800.0,10.1016_j.jece.2017.11.080_extracted_structured,oc-2,,
1463.0,0.82,0.8,1259.0,0.02,,0.97,,,,,,,5.0,192.0,10000.0,92.9,7.95,10000.0,0.0,1.0,,,800.0,10.1016_j.jece.2017.11.080_extracted_structured,oc-2,F,提取的样本名称为'oc-2'，但原文中对应样本的名称为'OC-2'（大小写不一致），违反了材料名称必须与原文完全对应的要求。其他所有数值、单位和条件均准确匹配原文：物理化学性质（如比表面积1463 m²/g、总孔体积0.82 cm³/g、微孔体积0.80 cm³/g、微孔比表面积1259 m²/g、介孔体积0.02 cm³/g、石墨化程度ID/IG为0.97）和电化学性质（如5 A/g电流密度下比电容192 F/g、10000次循环后容量保持率92.9%、能量密度7.95 Wh/kg、功率密度10000 W/kg、电压窗口0-1.0 V）均得到原文Table 1、Fig. 5e、Fig. 6c及文本描述的直接支持。缺失值（如平均孔径、层间距、元素含量、ESR、Rct）因原文未提供数据，故null值正确。
1463.0,0.82,0.8,1259.0,0.02,,0.97,,,,,,,10.0,184.0,10000.0,92.9,7.95,10000.0,0.0,1.0,,,800.0,10.1016_j.jece.2017.11.080_extracted_structured,oc-2,,
1463.0,0.82,0.8,1259.0,0.02,,0.97,,,,,,,15.0,181.0,10000.0,92.9,7.95,10000.0,0.0,1.0,,,800.0,10.1016_j.jece.2017.11.080_extracted_structured,oc-2,,
1463.0,0.82,0.8,1259.0,0.02,,0.97,,,,,,,,175.0,10000.0,92.9,7.95,10000.0,0.0,1.0,,,800.0,10.1016_j.jece.2017.11.080_extracted_structured,oc-2,F,提取的比电容值175.0对应20Ag⁻¹，但条件字段为null，而原文中该值有明确条件（电流密度20Ag⁻¹），因此信息不完整。
1458.0,0.91,0.72,1130.0,0.19,,1.0,,,,,,,1.0,158.0,,,,,0.0,1.0,,,800.0,10.1016_j.jece.2017.11.080_extracted_structured,oc-3,F,"提取的电压窗口信息（Electrochem_Voltage Window_value_min:0.0, max:1.0）在原文中无依据。原文未提及OC-3电极在电化学测试中的具体电压窗口范围，该信息属于虚构。其他提取的数据点（如比表面积、孔体积、比电容等）均与原文Table 1和Fig. 5b中OC-3的数据准确对应，且缺失数据点（如元素含量、循环稳定性等）正确标记为null。"
1370.0,1.02,0.67,1042.0,0.35,,1.02,,,,,,,1.0,143.0,,,,,0.0,1.0,,,800.0,10.1016_j.jece.2017.11.080_extracted_structured,oc-4,F,提取的电压窗口信息不准确：原文中未指定OC-4电极在三电极系统中的电压窗口，提取的min 0.0V和max 1.0V是基于两电极对称超级电容器（OC-2）的数据，而非OC-4。提取的碳化温度信息不准确：原文中碳化温度为水热步骤的200°C，而800°C是激活温度，提取的值与标签'Carbonization Temperature'不匹配。
1592.9,0.91,0.55,1128.4,0.36,,0.974,,85.0,5.0,10.0,,,1.0,281.1,,,,,0.0,1.0,0.66,1.3,,10.1016_j.jaap.2025.107110_extracted_structured,ps,F,提取的信息中存在多处不准确或缺乏原文支持的内容：1) PCP_Element Content_C_value (85.0)、PCP_Element Content_N_value (5.0) 和 PCP_Element Content_O_value (10.0) 没有原文依据，原文仅提及PS@FN和PS@FL的氮含量（分别为1.76%和1.4%），但未提供PS的元素百分比数据；2) Electrochem_Voltage_Window_value_min (0.0) 和 Electrochem_Voltage_Window_value_max (1.0) 错误，原文明确指出三电极系统的电压窗口为-1.0V到0V；3) Electrochem_Rct_value (1.3) 错误，原文中PS的Rct值为0.70 Ω，而1.3 Ω对应PS@FL或PS@FN的值；4) PCP_Mesopore Volume_value (0.36) 的标签不精确，原文Table 1中PS的V_ext为0.36 cm³ g⁻¹，表示外部孔体积（可能包括介孔和大孔），但未单独列出介孔体积，且原文强调PS的孔结构以微孔为主。其他信息（如比表面积、孔体积、比电容等）数值正确且与原文对应，但上述错误导致整体评估为F。
1592.9,0.91,0.55,1128.4,0.36,,0.974,,85.0,5.0,10.0,,,1.0,201.0,,,,,0.0,1.0,0.66,1.3,,10.1016_j.jaap.2025.107110_extracted_structured,ps,F,"提取的信息中存在多项不准确或缺乏原文支撑的内容：1) 元素含量数据（PCP_Element Content_C_value: 85.0, PCP_Element Content_N_value: 5.0, PCP_Element Content_O_value: 10.0）在原文中未提供任何量化数值，原文仅提及C、O、N元素的存在但未给出具体百分比；2) 电压窗口值（Electrochem_Voltage Window_value_min: 0.0, Electrochem_Voltage Window_value_max: 1.0）与原文不符，原文明确说明三电极系统电位窗口为-1.0-0V；3) 电荷转移电阻（Electrochem_Rct_value: 1.3）与原文数据不符，原文中PS的Rct值为0.70Ω；4) 样品名称大小写不一致（原文为'PS'，提取为'ps'）。其他数据项如比表面积、孔体积、比电容等均与原文一致或正确标记为null。"
1592.9,0.91,0.55,1128.4,0.36,,0.974,,85.0,5.0,10.0,,,10.0,125.0,,,,,0.0,1.0,0.66,1.3,,10.1016_j.jaap.2025.107110_extracted_structured,ps,F,"提取的信息中存在多处不准确、缺失或无原文支持的数据点：1) 元素含量（C:85.0, N:5.0, O:10.0）在原文中未提及，无任何数据支撑；2) 电压窗口最小值应为-1.0（原文明确为-1.0-0V），但提取为0.0；最大值应为0.0，但提取为1.0；3) Rct值应为0.70 Ω（原文：PS的Rct为0.70 Ω），但提取为1.3；4) 碳化温度在原文中为400℃（制备过程描述），但提取为null；5) 中孔体积标签（PCP_Mesopore Volume_value）不准确，原文仅提供外部孔体积（V_ext=0.36 cm³ g⁻¹），未单独区分中孔体积；6) 样品名称应为“PS”，但提取为“ps”，大小写不一致。此外，部分单位缺失（如比表面积无单位），但数值本身正确，不影响整体评估。"
1726.3,0.94,0.67,1371.3,0.27,,0.957,,85.0,5.0,10.0,,,1.0,332.3,,,,,0.0,1.0,0.52,1.32,800.0,10.1016_j.jaap.2025.107110_extracted_structured,ps@fl,F,提取的元素含量数据不准确：PCP_Element Content_C_value 85.0、PCP_Element Content_N_value 5.0 和 PCP_Element Content_O_value 10.0 在原文中无依据。原文仅提及 PS@FL 的氮含量为 1.4%（对比 PS@FN 的 1.76%），但未提供碳和氧的具体含量百分比。其他数据（如比表面积、孔体积、石墨化程度、比电容、电压窗口、ESR、Rct 和碳化温度）均与原文一致，且缺失信息（如平均孔径、层间距、循环稳定性等）正确设为 null。
1726.3,0.94,0.67,1371.3,0.27,,0.957,,85.0,5.0,10.0,,,1.0,199.5,,,,,0.0,1.0,0.52,1.32,800.0,10.1016_j.jaap.2025.107110_extracted_structured,ps@fl,,
1726.3,0.94,0.67,1371.3,0.27,,0.957,,85.0,5.0,10.0,,,10.0,155.0,,,,,0.0,1.0,0.52,1.32,800.0,10.1016_j.jaap.2025.107110_extracted_structured,ps@fl,,
1664.0,0.88,0.62,1389.6,0.2,,0.947,0.3521,85.0,5.0,10.0,,,1.0,384.9,10000.0,98.16,7.5,3125.0,0.0,1.0,0.51,1.3,800.0,10.1016_j.jaap.2025.107110_extracted_structured,ps@fn,,
1664.0,0.88,0.62,1389.6,0.2,,0.947,0.3521,85.0,5.0,10.0,,,1.0,217.0,10000.0,98.16,7.5,3125.0,0.0,1.0,0.51,1.3,800.0,10.1016_j.jaap.2025.107110_extracted_structured,ps@fn,,
1664.0,0.88,0.62,1389.6,0.2,,0.947,0.3521,85.0,5.0,10.0,,,10.0,174.8,10000.0,98.16,7.5,3125.0,0.0,1.0,0.51,1.3,800.0,10.1016_j.jaap.2025.107110_extracted_structured,ps@fn,,
72.7,0.07,0.004,0.004,0.066,3.9,0.8,,,,,,,0.1,174.0,,,,,0.0,1.0,0.6,,600.0,10.1016_j.est.2020.101829_extracted_structured,gcns6,,
248.3,0.16,0.1,0.1,0.06,2.7,0.89,,,,,,,0.1,174.0,,,,,0.0,1.0,0.4,8.5,700.0,10.1016_j.est.2020.101829_extracted_structured,gcns7,,
356.7,0.23,0.2,0.2,,2.4,0.99,,,,,,,0.1,174.0,,,,,0.0,1.0,0.4,6.2,900.0,10.1016_j.est.2020.101829_extracted_structured,gcns9,,
1387.1,1.51,0.29,611.1,,4.3,1.068,,95.53,,4.47,,,1.0,222.6,10000.0,82.2,17.78,800.0,0.0,1.6,,1.02,800.0,10.1016_j.jelechem.2022.116877_extracted_structured,sa-1,,
1387.1,1.51,0.29,611.1,,4.3,1.068,,95.53,,4.47,,,1.0,50.0,10000.0,82.2,17.78,800.0,0.0,1.6,,1.02,800.0,10.1016_j.jelechem.2022.116877_extracted_structured,sa-1,,
1174.2,1.56,0.37,842.6,,5.32,1.023,,94.55,,5.45,,,1.0,194.2,,,,,0.0,1.6,,,800.0,10.1016_j.jelechem.2022.116877_extracted_structured,sa-2,F,"提取的电压窗口值 (Electrochem_Voltage_Window_value_min: 0.0, value_max: 1.6) 不准确，因为该值在原文中仅针对 SA-1 的对称超级电容器（Fig. 9 和相关描述）给出，而未提及 SA-2 的电压窗口信息。对于 SA-2，原文只说明在 6 M KOH 电解液中使用三电极系统进行测试，但未指定具体电压范围。其他所有值（如比表面积、孔体积、元素含量、比电容等）均与原文 Table 1、Fig. 2d、Fig. 3b、Fig. 7b 等部分的数据完全对应，且 null 值（如介孔体积、循环稳定性等）也因原文未提供相应数据而正确缺失。"
418.8,1.27,0.063,85.6,,,0.918,,93.96,,6.04,,,1.0,102.0,,,,,0.0,1.6,,,800.0,10.1016_j.jelechem.2022.116877_extracted_structured,sa-3,F,提取的信息中存在以下不准确或缺失项：1) PCP_Average Pore Diameter_value 提取为 null，但原文 Table 1 中 SA-3 的 Average pore size 明确为 9.40 nm；2) Electrochem_Voltage Window_value_min 和 _max 提取为 0.0 和 1.6 V，但这是原文中 SA-1 对称超级电容器的数据（Fig. 9），并非 SA-3 的数据，且原文未提供 SA-3 的电压窗口信息。其他项如 PCP_Mesopore Volume_value、PCP_Interlayer Spacing (XRD d002)_value 等为 null 是正确的，因原文未提供相应数据。
1032.0,0.5,0.46,,0.04,,1.0,,,,,,,0.5,191.0,,,,,-0.3,0.9,1.3,2.6,800.0,10.1016_j.jelechem.2024.118325_extracted_structured,cc-800-1,,
1032.0,0.5,0.46,,0.04,,1.0,,,,,,,,211.0,,,,,-0.3,0.9,1.3,2.6,800.0,10.1016_j.jelechem.2024.118325_extracted_structured,cc-800-1,F,提取的介孔体积为 0.04 cm³/g，但原文中对应样本 CC-800-1 的数据是 0.05 cm³/g（Table 1）。
1032.0,0.5,0.46,,0.04,,1.0,,,,,,,1.0,161.0,,,,,-0.3,0.9,1.3,2.6,800.0,10.1016_j.jelechem.2024.118325_extracted_structured,cc-800-1,,
1032.0,0.5,0.46,,0.04,,1.0,,,,,,,7.0,115.0,,,,,-0.3,0.9,1.3,2.6,800.0,10.1016_j.jelechem.2024.118325_extracted_structured,cc-800-1,,
1444.0,0.9,0.79,,0.18,,0.98,,,,,,,0.5,207.0,12000.0,93.0,6.43,148.0,0.0,1.2,1.28,1.13,800.0,10.1016_j.jelechem.2024.118325_extracted_structured,cc-800-3,F,提取的信息中，“PCP_Element Content_O_value”为null，但原文Table 2中明确提供了CC-800-3样品的氧含量数据：OTPD为8.4%，OXPS为9.0%。因此，该数据点不准确且不完整。其他数据点均准确对应原文。
1444.0,0.9,0.79,,0.18,,0.98,,,,,,,,226.0,12000.0,93.0,6.43,148.0,0.0,1.2,1.28,1.13,800.0,10.1016_j.jelechem.2024.118325_extracted_structured,cc-800-3,,
1444.0,0.9,0.79,,0.18,,0.98,,,,,,,1.0,169.0,12000.0,93.0,6.43,148.0,0.0,1.2,1.28,1.13,800.0,10.1016_j.jelechem.2024.118325_extracted_structured,cc-800-3,,
1444.0,0.9,0.79,,0.18,,0.98,,,,,,,7.0,136.0,12000.0,93.0,6.43,148.0,0.0,1.2,1.28,1.13,800.0,10.1016_j.jelechem.2024.118325_extracted_structured,cc-800-3,,
1633.0,0.83,0.76,,0.08,,0.88,,,,,,,0.5,222.0,,,,,-0.3,0.9,2.45,0.31,650.0,10.1016_j.jelechem.2024.118325_extracted_structured,cc-650-5,T,所有提取的数值、单位和材料名称均与原文完全对应。物理化学性质数据（如比表面积1633 m²/g、总孔体积0.83 cm³/g、微孔体积0.76 cm³/g、介孔体积0.08 cm³/g、石墨化程度ID/IG=0.88）均来自Table 1和Raman分析部分；电化学性质数据（如比电容222 F/g在0.5 mV/s条件下、电压窗口-0.3至0.9 V、ESR=2.45 Ω、Rct=0.31 Ω）均来自Table 3、Table 4及方法描述；制备温度650°C与样本命名'cc-650-5'和实验部分一致。缺失数据点（如微孔比表面积、平均孔径、元素含量、循环稳定性等）在原文中未提供，提取为null正确。无任何虚构或推断信息。
1633.0,0.83,0.76,,0.08,,0.88,,,,,,,,258.0,,,,,-0.3,0.9,2.45,0.31,650.0,10.1016_j.jelechem.2024.118325_extracted_structured,cc-650-5,,
1633.0,0.83,0.76,,0.08,,0.88,,,,,,,1.0,182.0,,,,,-0.3,0.9,2.45,0.31,650.0,10.1016_j.jelechem.2024.118325_extracted_structured,cc-650-5,,
1633.0,0.83,0.76,,0.08,,0.88,,,,,,,7.0,122.0,,,,,-0.3,0.9,2.45,0.31,650.0,10.1016_j.jelechem.2024.118325_extracted_structured,cc-650-5,T,"所有提取的数值、单位和材料名称均与原文完全对应。具体来说：1) 物理化学性质：比表面积(BET)1633.0 m²/g、总孔体积0.83 cm³/g、微孔体积0.76 cm³/g、石墨化程度(Raman ID/IG)0.88均来自Table 1和文本描述；微孔比表面积、平均孔径、XRD层间距、元素含量(C,N,O,H,S)原文未提及，null值正确。2) 电化学性质：比电容(7 A/g条件下)122.0 F/g、电压窗口(-0.3V至0.9V)、ESR 2.45 Ω、电荷转移电阻0.31 Ω均来自Table 4和文本；循环稳定性、能量密度、功率密度原文未针对CC-650-5提供，null值正确。3) 制备参数：碳化温度650.0°C与样本名称CC-650-5一致。所有数据均无混淆、虚构或推断，完整反映了原文信息。"
320.0,0.2,0.14,275.0,0.06,,1.05,,,,,,,1.0,75.0,,,,,0.0,1.0,,,800.0,10.1016_j.carbon.2020.07.017_extracted_structured,gc,T,"所有提取的数值、单位和材料名称均与原文完全对应。具体而言：1) 物理化学性质数据（如BET比表面积320 m²/g、总孔体积0.2 cm³/g、微孔体积0.14 cm³/g等）直接来自Table 1中GC样本的条目；2) 拉曼ID/IG比值1.05源自原文中'The relative band intensity ratio ID/IG of GC, AGC and DAGC were 1.05, 0.98 and 0.92, respectively'的明确陈述；3) 电化学比电容75 F/g在1 A/g电流密度下的值，对应原文中'From Fig. 5(b), the values of specific capacitance calculated for GC, AGC and DAGC at 1 A g⁻¹ are 75, 172 and 268 F g⁻¹, respectively'；4) 电压窗口0-1 V源自三电极系统测试条件'with potential window of 0–1 V'；5) 碳化温度800°C与原文'ginger derived carbon (GC) without any activation and doping was obtained by directly carbonizing at 800 °C'一致；6) 未提供的数据点（如平均孔径、元素含量、循环稳定性等）在原文中确实缺失，故null值正确。无任何虚构、混淆或推断信息。"
320.0,0.2,0.14,275.0,0.06,,1.05,,,,,,,0.2,206.0,,,,,0.0,1.0,,,800.0,10.1016_j.carbon.2020.07.017_extracted_structured,gc,F,"提取的比电容值（Electrochem_Specific Capacitance_value: 206.0 F g⁻¹）在条件 0.2 A g⁻¹ 下不准确。原文中，GC 样本在 1 A g⁻¹ 时的比电容为 75 F g⁻¹（见原文 'From Fig. 5(b), the values of specific capacitance calculated for GC, AGC and DAGC at 1 A g⁻¹ are 75, 172 and 268 F g⁻¹, respectively'），且未提供 GC 在 0.2 A g⁻¹ 时的数据。206.0 F g⁻¹ 实际对应 DAGC 样本在 1 M Na₂SO₄ 电解质中的对称电池性能（见原文 'Thus, it delivers maximum specific capacitance of 206 F g⁻¹ at current density of 0.2 A g⁻¹'），与 GC 无关。其他数据点（如物理化学性质、电压窗口、碳化温度）均准确且与原文匹配，缺失数据点（如元素含量、循环稳定性等）正确标记为 null。"
553.0,0.18,0.1,414.0,0.08,,0.98,,,,,,,1.0,172.0,10000.0,90.0,,,0.0,1.0,,7.6,800.0,10.1016_j.carbon.2020.07.017_extracted_structured,agc,T,所有提取的数值、单位和材料名称均与原文完全对应。具体支持如下：PCP_Specific Surface Area (BET)_value 553.0 m²/g 来自Table 1 AGC的SBET；PCP_Total Pore Volume_value 0.18 cm³/g 来自Table 1 AGC的Vtotal；PCP_Micropore Volume_value 0.1 cm³/g 来自Table 1 AGC的Vmicro；PCP_Micropore Specific Surface Area_value 414.0 m²/g 来自Table 1 AGC的Smicro；PCP_Mesopore Volume_value 0.08 cm³/g 来自Table 1 AGC的Vmeso；PCP_Degree of Graphitization (Raman ID/IG)_value 0.98 来自Raman部分AGC的ID/IG比值；Electrochem_Specific Capacitance_condition_value 1.0 A/g 和 Electrochem_Specific Capacitance_value 172.0 F/g 来自GCD部分AGC在1 A g⁻¹下的比电容；Electrochem_Cycle Stability_Cycle Number_value 10000.0 和 Electrochem_Cycle Stability_Capacity Retention_value 90.0% 来自循环稳定性部分AGC的10000次循环后90%电容保持率；Electrochem_Voltage Window_value_min 0.0 V 和 Electrochem_Voltage Window_value_max 1.0 V 来自三电极系统电位窗口描述；Electrochem_Rct_value 7.6 Ω 来自EIS部分AGC的电荷转移电阻；Preparation_Carbonization Temperature_value 800.0 °C 来自合成部分AGC的碳化温度；Sample Name 'agc' 对应AGC样本。缺失数据点（如null）均因原文未提及相关信息，符合完整性要求。
553.0,0.18,0.1,414.0,0.08,,0.98,,,,,,,0.2,244.0,10000.0,90.0,,,0.0,1.0,,7.6,800.0,10.1016_j.carbon.2020.07.017_extracted_structured,agc,T,所有提取的数值、单位和材料名称均与原文完全对应。具体包括：AGC的BET比表面积553 m²/g（Table 1）、总孔体积0.18 cm³/g（Table 1）、微孔体积0.1 cm³/g（Table 1）、微孔比表面积414 m²/g（Table 1）、介孔体积0.08 cm³/g（Table 1）、石墨化程度ID/IG 0.98（Raman部分）、比电容244 F/g在0.2 A/g条件下（对称电池部分）、循环稳定性10000次循环后容量保持率90%（对称电池部分）、电压窗口0-1 V（三电极和对称电池电解质部分）、Rct 7.6 Ω（EIS部分）、碳化温度800 °C（合成部分）。缺失数据点（如平均孔径、层间距、元素含量、能量密度、功率密度、ESR）在原文中未提供，提取为null符合完整性要求。
720.0,0.38,0.27,548.0,0.11,,0.92,,,,,,,0.3,456.0,10000.0,95.0,48.3,400.0,0.0,1.0,,4.2,800.0,10.1016_j.carbon.2020.07.017_extracted_structured,dagc,,
720.0,0.38,0.27,548.0,0.11,,0.92,,,,,,,1.0,268.0,10000.0,95.0,48.3,400.0,0.0,1.0,,4.2,800.0,10.1016_j.carbon.2020.07.017_extracted_structured,dagc,,
720.0,0.38,0.27,548.0,0.11,,0.92,,,,,,,0.2,348.0,10000.0,95.0,48.3,400.0,0.0,1.0,,4.2,800.0,10.1016_j.carbon.2020.07.017_extracted_structured,dagc,,
720.0,0.38,0.27,548.0,0.11,,0.92,,,,,,,0.2,206.0,10000.0,95.0,48.3,400.0,0.0,1.0,,4.2,800.0,10.1016_j.carbon.2020.07.017_extracted_structured,dagc,,
1044.1,0.62,0.43,808.26,0.19,2.41,0.98,,78.2,6.1,10.8,,,0.5,167.4,,,,,0.0,1.0,,,600.0,10.1016_j.asems.2024.100102_extracted_structured,stgpc-1,,
1641.98,0.91,0.62,1169.31,0.29,2.23,0.94,,86.7,3.6,9.6,,,0.5,325.5,3000.0,97.0,21.3,3390.0,0.0,1.0,,,720.0,10.1016_j.asems.2024.100102_extracted_structured,stgpc-2,,
1641.98,0.91,0.62,1169.31,0.29,2.23,0.94,,86.7,3.6,9.6,,,10.0,248.0,3000.0,97.0,21.3,3390.0,0.0,1.0,,,720.0,10.1016_j.asems.2024.100102_extracted_structured,stgpc-2,,
1314.6,0.82,0.4,754.63,0.42,2.53,0.91,,86.9,1.4,9.3,,,0.5,210.0,,,,,0.0,1.0,,,800.0,10.1016_j.asems.2024.100102_extracted_structured,stgpc-3,,
917.0,0.87,0.65,1122.0,0.22,,0.976,,95.9,,4.1,,,0.5,248.0,5000.0,71.8,,,0.0,0.8,1.15,,900.0,10.1016_j.jpowsour.2017.01.099_extracted_structured,catc,F,"提取的信息存在多处不准确或与原文不符：1) PCP_Micropore Volume_value 提取为 0.65，但原文 Table 1 中 CatC 的微孔体积应为 Vuμ-DFT (0.17 cm³ g⁻¹) + Vμ-DFT,0.7-2 (0.05 cm³ g⁻¹) = 0.22 cm³ g⁻¹，而 0.65 对应介孔体积 VM-DFT；2) PCP_Mesopore Volume_value 提取为 0.22，但原文 Table 1 中 CatC 的介孔体积 VM-DFT 为 0.65 cm³ g⁻¹，0.22 实际为微孔体积；3) PCP_Micropore Specific Surface Area_value 提取为 1122.0，但原文 Table 1 中 SDFT (1122 m² g⁻¹) 是总表面积，并非专门针对微孔，且原文未提供微孔比表面积的单独数据；4) Electrochem_Specific Capacitance_value 提取为 248.0，条件为 0.5 mV s⁻¹，但原文仅明确给出 PhC 和 GaC 在 0.5 mV s⁻¹ 的比电容（254 F g⁻¹ 和 277 F g⁻¹），未提供 CatC 的具体值，该数据缺乏直接文本支持。"
917.0,0.87,0.65,1122.0,0.22,,0.976,,95.9,,4.1,,,,100.0,5000.0,71.8,,,0.0,0.8,1.15,,900.0,10.1016_j.jpowsour.2017.01.099_extracted_structured,catc,F,"提取的信息存在多处不准确、缺失或与原文不符的情况：1) PCP_Micropore Volume_value 提取为0.65，但原文中CatC的微孔体积应为Vuμ-DFT (0.17 cm³ g⁻¹) 与 Vμ-DFT,0.7-2 (0.05 cm³ g⁻¹) 之和，即0.22 cm³ g⁻¹，而0.65是介孔体积(VM-DFT)；2) PCP_Micropore Specific Surface Area_value 提取为1122.0，但原文中SDFT (1122 m² g⁻¹) 是总表面积，并非专门微孔比表面积；3) PCP_Mesopore Volume_value 提取为0.22，但原文中CatC的介孔体积(VM-DFT)为0.65 cm³ g⁻¹；4) Electrochem_Specific Capacitance_value 提取为100.0，但原文中CatC的比电容在低扫描率下更高（如EIS测得183 F g⁻¹ at 1 mHz），100.0无直接依据；5) PCP_Element Content_N_value 和 PCP_Element Content_H_value 提取为null，但原文Table 2中CatC的Elemental Analysis显示N含量为0.2 wt.%、H含量为1.2 wt.%；6) Electrochem_Energy Density_value 提取为null，但原文中CatC在12 A g⁻¹时能量密度为4.2 W h kg⁻¹；7) Electrochem_Power Density_value 提取为null，但原文中CatC的功率密度有数据（如39.4 W kg⁻¹ at 0.1 A g⁻¹）。此外，样本名称'catc'对应原文'CatC'，但部分数值单位缺失（如比表面积、孔体积），虽数值匹配但未明确单位，不符合完整性要求。"
917.0,0.87,0.65,1122.0,0.22,,0.976,,95.9,,4.1,,,0.1,196.0,5000.0,71.8,,,0.0,0.8,1.15,,900.0,10.1016_j.jpowsour.2017.01.099_extracted_structured,catc,,
1006.0,1.32,1.15,1196.0,0.17,,0.955,,97.2,,2.8,,,0.5,273.0,5000.0,78.2,,,0.0,0.8,0.48,,900.0,10.1016_j.jpowsour.2017.01.099_extracted_structured,tanc,,
1006.0,1.32,1.15,1196.0,0.17,,0.955,,97.2,,2.8,,,,117.0,5000.0,78.2,,,0.0,0.8,0.48,,900.0,10.1016_j.jpowsour.2017.01.099_extracted_structured,tanc,,
1006.0,1.32,1.15,1196.0,0.17,,0.955,,97.2,,2.8,,,0.1,196.0,5000.0,78.2,,,0.0,0.8,0.48,,900.0,10.1016_j.jpowsour.2017.01.099_extracted_structured,tanc,,
503.0,0.325,0.155,391.0,0.17,3.811,0.92,0.371,80.23,1.4,18.37,,,5.0,250.0,,,,,0.0,0.8,,,600.0,10.1016_j.apsusc.2019.06.147_extracted_structured,j-600,,
503.0,0.325,0.155,391.0,0.17,3.811,0.92,0.371,80.23,1.4,18.37,,,1.3,114.0,,,,,0.0,0.8,,,600.0,10.1016_j.apsusc.2019.06.147_extracted_structured,j-600,F,"提取的 Mesopore Volume (0.17 cm³/g) 未在原文中直接提及，是通过总孔体积减微孔体积计算得出的推断，违反非虚构性要求；提取的 Degree of Graphitization (Raman ID/IG, 0.92) 未在原文中明确指定为 J-600 的具体值，原文仅提及 ID/IG 比值在 0.92 到 0.98 之间且随温度增加而增加，但未给出 J-600 的确切数据；提取的 ESR_value 和 Rct_value 为 null，但原文中明确提供了 J-600 的 Rs (0.58 Ω) 和 Rct (1.75 Ω) 值，信息缺失不完整。"
610.0,0.462,0.201,500.0,0.261,4.032,0.95,0.371,83.1,1.32,15.58,,,5.0,340.0,,,,,0.0,0.8,,,700.0,10.1016_j.apsusc.2019.06.147_extracted_structured,j-700,,
610.0,0.462,0.201,500.0,0.261,4.032,0.95,0.371,83.1,1.32,15.58,,,1.3,194.0,,,,,0.0,0.8,,,700.0,10.1016_j.apsusc.2019.06.147_extracted_structured,j-700,,
967.0,0.527,0.336,846.0,0.191,3.897,0.98,0.371,84.02,1.28,14.7,,,5.0,477.0,10000.0,96.0,10.8,,0.0,0.8,,,800.0,10.1016_j.apsusc.2019.06.147_extracted_structured,j-800,F,提取的 Mesopore Volume 值为 0.191 cm³/g，但原文中未直接提供该数值，仅通过 Total Pore Volume (0.527 cm³/g) 减去 Micropore Volume (0.336 cm³/g) 计算得出，违反非虚构性；Degree of Graphitization (Raman ID/IG) 提取为 0.98，但原文仅提及 ID/IG 比值范围在 0.92 到 0.98 之间，未指定 J-800 的确切值；Cycle Stability 提取为 10000 次循环和 96% 容量保持率，但这是针对器件（JCS 或 JRS）的性能数据，而样本名称为材料 'j-800'，不匹配；Power Density 提取为 null，但原文中 JCS 器件的功率密度为 694 W/kg，缺失；ESR 和 Rct 提取为 null，但原文中 J-800 的 Rs 为 0.55 Ω、Rct 为 1.05 Ω，缺失。
967.0,0.527,0.336,846.0,0.191,3.897,0.98,0.371,84.02,1.28,14.7,,,0.6,274.0,10000.0,96.0,10.8,,0.0,0.8,,,800.0,10.1016_j.apsusc.2019.06.147_extracted_structured,j-800,,
967.0,0.527,0.336,846.0,0.191,3.897,0.98,0.371,84.02,1.28,14.7,,,0.6,308.0,10000.0,96.0,10.8,,0.0,0.8,,,800.0,10.1016_j.apsusc.2019.06.147_extracted_structured,j-800,,
967.0,0.527,0.336,846.0,0.191,3.897,0.98,0.371,84.02,1.28,14.7,,,6.3,227.0,10000.0,96.0,10.8,,0.0,0.8,,,800.0,10.1016_j.apsusc.2019.06.147_extracted_structured,j-800,,
29.5,0.027,0.012,19.45,0.015,3.66,0.8,0.333,,,,,,,20.8,,,,,-0.2,1.0,1.93,,,10.1016_j.rsurfi.2023.100096_extracted_structured,bbc5,,
29.5,0.027,0.012,19.45,0.015,3.66,0.8,0.333,,,,,,0.001,15.0,,,,,-0.2,1.0,1.93,,,10.1016_j.rsurfi.2023.100096_extracted_structured,bbc5,,
29.5,0.027,0.012,19.45,0.015,3.66,0.8,0.333,,,,,,0.5,0.9,,,,,-0.2,1.0,1.93,,,10.1016_j.rsurfi.2023.100096_extracted_structured,bbc5,,
219.3,0.1104,0.026,122.85,0.0844,2.01,0.9,0.334,,,,,,,131.0,,,,,-0.2,1.0,1.93,,600.0,10.1016_j.rsurfi.2023.100096_extracted_structured,bbc6,F,提取的 ESR 值为 1.93 Ω，但原文 Table 3 中 BBC6 的 ESR 是 367 Ω；Rct 值提取为 null，但原文 Table 3 中 BBC6 的 Rct 是 369 Ω；电压窗口提取为 -0.2 到 1.0 V，但原文中该电压窗口仅针对 BBC8 明确提及（'potential window range of -0.2 to +1 V for 800 °C'），BBC6 没有直接支持。其他信息如比表面积、孔体积、拉曼 ID/IG、XRD d002、比电容等均准确对应原文 Table 2、Table 4 及相关描述，元素含量、循环稳定性、能量密度等缺失项正确提取为 null。
219.3,0.1104,0.026,122.85,0.0844,2.01,0.9,0.334,,,,,,1.0,120.0,,,,,-0.2,1.0,1.93,,600.0,10.1016_j.rsurfi.2023.100096_extracted_structured,bbc6,,
219.3,0.1104,0.026,122.85,0.0844,2.01,0.9,0.334,,,,,,0.5,2.13,,,,,-0.2,1.0,1.93,,600.0,10.1016_j.rsurfi.2023.100096_extracted_structured,bbc6,F,提取的以下信息不准确或缺失：1. Electrochem_Specific Capacitance_value: 2.13 和 Electrochem_Specific Capacitance_condition_value: 0.5 不准确，原文中该值（2.13 F g⁻¹ at 0.5 V s⁻¹）对应BBC8样本，而非BBC6；BBC6的比电容在Table 4中为120 F g⁻¹（CV法），但未指定扫描速率，且原文未提供BBC6在0.5 V s⁻¹下的具体值。2. Electrochem_ESR_value: 1.93 不准确，原文Table 3中BBC6的ESR为367 Ω，而1.93 Ω是其R_s（溶液电阻）值，标签混淆。3. Electrochem_Rct_value缺失，原文Table 3中BBC6的R_ct为369 Ω，但提取中为null。其他信息如元素含量、循环稳定性等null值正确，因原文未提供BBC6的相关数据。
712.1,0.3252,0.225,503.45,0.1002,1.82,0.7,0.335,,,,,,,253.0,,,,,-0.2,1.0,1.81,,700.0,10.1016_j.rsurfi.2023.100096_extracted_structured,bbc7,,
712.1,0.3252,0.225,503.45,0.1002,1.82,0.7,0.335,,,,,,0.001,211.0,,,,,-0.2,1.0,1.81,,700.0,10.1016_j.rsurfi.2023.100096_extracted_structured,bbc7,,
712.1,0.3252,0.225,503.45,0.1002,1.82,0.7,0.335,,,,,,0.5,2.13,,,,,-0.2,1.0,1.81,,700.0,10.1016_j.rsurfi.2023.100096_extracted_structured,bbc7,,
343.0,0.22,0.04,268.0,0.18,3.3,0.87,,,,,,,0.4,174.0,,,,,0.0,1.0,3.0,,600.0,10.1016_j.renene.2020.06.004_extracted_structured,sc6,,
692.0,0.4,0.25,491.0,0.15,4.0,1.01,,,,,,,0.4,398.0,,,,,0.0,1.0,2.4,3.7,700.0,10.1016_j.renene.2020.06.004_extracted_structured,sc7,,
692.0,0.4,0.25,491.0,0.15,4.0,1.01,,,,,,,4.0,180.0,,,,,0.0,1.0,2.4,3.7,700.0,10.1016_j.renene.2020.06.004_extracted_structured,sc7,F,提取的信息中，Electrochem_Cycle Stability_Cycle Number_value、Electrochem_Cycle Stability_Capacity Retention_value、Electrochem_Energy Density_value和Electrochem_Power_Density_value为null，但原文中明确提供了这些数据：循环稳定性为10000次循环后97%容量保持率（原文Fig. 6a及文本），能量密度为17 Wh kg⁻¹（在200 W kg⁻¹时，原文Fig. 6c及文本），功率密度为200 W kg⁻¹和3333 W kg⁻¹（原文Fig. 6c及文本）。这些项缺失，导致信息不完整且不准确。
692.0,0.4,0.25,491.0,0.15,4.0,1.01,,,,,,,0.1,124.0,,,,,0.0,1.0,2.4,3.7,700.0,10.1016_j.renene.2020.06.004_extracted_structured,sc7,,
692.0,0.4,0.25,491.0,0.15,4.0,1.01,,,,,,,0.1,97.0,,,,,0.0,1.0,2.4,3.7,700.0,10.1016_j.renene.2020.06.004_extracted_structured,sc7,F,提取的电压窗口为0.0-1.0 V，但原文中对应条件（中性电解液1M Na2SO4）的电压窗口是0-1.6 V；提取的循环稳定性和能量密度为null，但原文提供了具体值：循环稳定性为10000次循环后98.5%容量保持率，能量密度为13 Wh kg−1；其他数据点准确。
600.0,0.35,0.26,515.0,0.09,4.9,0.98,,,,,,,0.4,289.0,,,,,0.0,1.0,,5.0,800.0,10.1016_j.renene.2020.06.004_extracted_structured,sc8,,
364.7,0.46,0.07,133.9,0.39,,0.8,,,,,,,1.0,94.0,,,,,0.0,1.0,,,700.0,10.1016_j.diamond.2018.03.033_extracted_structured,opcns-0.5,,
418.7,0.49,0.07,135.8,0.42,,0.8,,86.5,,13.5,,,1.0,166.0,,,,,0.0,1.0,,,700.0,10.1016_j.diamond.2018.03.033_extracted_structured,opcns-1,,
418.7,0.49,0.07,135.8,0.42,,0.8,,86.5,,13.5,,,,132.0,,,,,0.0,1.0,,,700.0,10.1016_j.diamond.2018.03.033_extracted_structured,opcns-1,,
391.4,0.54,0.05,96.0,0.49,,0.8,,,,,,,1.0,125.0,,,,,0.0,1.0,1.3,1.1,700.0,10.1016_j.diamond.2018.03.033_extracted_structured,opcns-2,,
2209.0,1.3,0.9,1825.0,,2.4,1.0,,,3.92,,,,1.0,220.0,,,,,0.0,1.0,0.74,,700.0,10.1016_j.electacta.2017.01.194_extracted_structured,a-ncs-700,,
2209.0,1.3,0.9,1825.0,,2.4,1.0,,,3.92,,,,0.5,322.0,,,,,0.0,1.0,0.74,,700.0,10.1016_j.electacta.2017.01.194_extracted_structured,a-ncs-700,F,样本名称应为 'A-NCs-700' 而不是 'a-ncs-700'；比电容值 322.0 F g⁻¹ 在 0.5 A g⁻¹ 是针对 A-NCs-800 的，原文中 A-NCs-700 在 0.5 A g⁻¹ 的比电容未提供（原文仅给出 A-NCs-700 在 1 A g⁻¹ 时为 220 F g⁻¹）；电压窗口 min 0.0 和 max 1.0 未在原文中明确指定给 A-NCs-700（原文未量化 A-NCs-700 的电压窗口）。
723.0,0.364,0.241,,0.123,2.54,1.03,,89.3,0.3,10.4,,,0.5,271.4,,,,,0.0,1.0,0.37,0.59,600.0,10.1016_j.jiec.2023.08.045_extracted_structured,wac,,
1162.0,0.625,0.295,,0.33,2.63,1.05,,84.7,8.95,6.35,,,1.0,226.0,,,,,0.0,1.0,,,600.0,10.1016_j.jiec.2023.08.045_extracted_structured,n-wac,F,提取的信息中存在以下不准确或错误：1. 电化学比电容值 226.0 F/g 对应的是 NS-WAC 样本在 1 A/g 电流密度下的数据（原文 Fig. 6d 描述），但提取的样本名称为 'n-wac'（即 N-WAC），而原文中未提供 N-WAC 的具体比电容数值，因此该数据点与样本不匹配且无原文支撑；2. 电压窗口提取为 min 0.0 V、max 1.0 V，但原文中三电极系统的电压窗口明确为 -1 V 到 0 V（原文 'CV measurement was performed from −1 V to 0 V potential range' 和 'GCD measurements... in a potential range of −1 to 0 V'），数值错误。其他数据点（如比表面积、孔体积、元素含量等）均与原文 Table 1 和描述一致，null 值也合理（如微孔比表面积、层间距等原文未提及），但上述两项错误导致整体评估为 F。
1162.0,0.625,0.295,,0.33,2.63,1.05,,84.7,8.95,6.35,,,2.0,191.0,,,,,0.0,1.0,,,600.0,10.1016_j.jiec.2023.08.045_extracted_structured,n-wac,F,提取的比电容值 191.0 Fg⁻¹ 在条件 2.0 Ag⁻¹ 下不准确，因为原文中该值对应的是 NS-WAC 样本（在 Fig. 6e 和相关文本中明确给出 NS-WAC 在 2 Ag⁻¹ 时的比电容为 191 Fg⁻¹），但提取的样本名称是 'n-wac'（N-WAC），而原文未提供 N-WAC 的比电容数据。此外，提取的电压窗口 min: 0.0 V 和 max: 1.0 V 不准确，原文中三电极系统的电压窗口为 −1 V 到 0 V（在 'CV measurement was performed from −1 V to 0 V potential range' 和 'GCD measurements ... in a potential range of −1 to 0 V' 中明确说明）。其他数据点（如 BET 比表面积 1162.0 m²g⁻¹、总孔体积 0.625 cm³g⁻¹ 等）与原文 Table 1 中 N-WAC 的数据一致，但上述错误导致整体评估为 F。
1162.0,0.625,0.295,,0.33,2.63,1.05,,84.7,8.95,6.35,,,5.0,183.0,,,,,0.0,1.0,,,600.0,10.1016_j.jiec.2023.08.045_extracted_structured,n-wac,,
1162.0,0.625,0.295,,0.33,2.63,1.05,,84.7,8.95,6.35,,,10.0,171.0,,,,,0.0,1.0,,,600.0,10.1016_j.jiec.2023.08.045_extracted_structured,n-wac,,
1162.0,0.625,0.295,,0.33,2.63,1.05,,84.7,8.95,6.35,,,15.0,158.0,,,,,0.0,1.0,,,600.0,10.1016_j.jiec.2023.08.045_extracted_structured,n-wac,,
1725.0,1.143,0.452,,0.691,2.72,1.4,,81.56,9.21,6.86,,2.37,0.5,271.4,10000.0,91.8,23.4,250.0,0.0,1.0,0.37,0.59,600.0,10.1016_j.jiec.2023.08.045_extracted_structured,ns-wac,,
1725.0,1.143,0.452,,0.691,2.72,1.4,,81.56,9.21,6.86,,2.37,1.0,226.0,10000.0,91.8,23.4,250.0,0.0,1.0,0.37,0.59,600.0,10.1016_j.jiec.2023.08.045_extracted_structured,ns-wac,,
1725.0,1.143,0.452,,0.691,2.72,1.4,,81.56,9.21,6.86,,2.37,2.0,191.0,10000.0,91.8,23.4,250.0,0.0,1.0,0.37,0.59,600.0,10.1016_j.jiec.2023.08.045_extracted_structured,ns-wac,F,提取的 'Electrochem_Voltage Window_value_max' 为 1.0，但原文中 SSC device 的电压窗口为 1.8 V（例如，'working voltage range of 0–1.8 V' 和 'at a working potential of 1.8 V'）。此外，'Electrochem_Voltage Window_value_min' 为 0.0，但原文中 three-electrode 系统的电压窗口为 -1 V 到 0 V（'potential range of −1 to 0 V'），而 SSC device 的 min 为 0.0 V；提取的 min 值 0.0 仅部分匹配 SSC，但 max 值 1.0 与 SSC 的 1.8 V 不符。其他数据点均准确：如 BET 比表面积 1725.0 m²g⁻¹（Table 1）、总孔体积 1.143 cm³g⁻¹（Table 1）、微孔体积 0.452 cm³g⁻¹（Table 1）、介孔体积 0.691 cm³g⁻¹（Table 1）、平均孔径 2.72 nm（Table 1）、拉曼 ID/IG 1.4（Raman spectra 部分）、元素含量 C 81.56%、N 9.21%、O 6.86%、S 2.37%（Table 1）、比电容 191.0 Fg⁻¹ 在 2 Ag⁻¹（three-electrode GCD 数据）、循环稳定性 10000 次循环后容量保持率 91.8%（SSC device 部分）、能量密度 23.4 Wh kg⁻¹（SSC device 部分）、功率密度 250.0 W kg⁻¹（SSC device 部分）、ESR 0.37 Ω（three-electrode EIS 部分）、Rct 0.59 Ω（three-electrode EIS 部分）、碳化温度 600.0 °C（synthesis 部分）。未提及的数据点（如微孔比表面积、层间距、H 元素含量）正确标记为 null。
1725.0,1.143,0.452,,0.691,2.72,1.4,,81.56,9.21,6.86,,2.37,5.0,183.0,10000.0,91.8,23.4,250.0,0.0,1.0,0.37,0.59,600.0,10.1016_j.jiec.2023.08.045_extracted_structured,ns-wac,,
1725.0,1.143,0.452,,0.691,2.72,1.4,,81.56,9.21,6.86,,2.37,10.0,171.0,10000.0,91.8,23.4,250.0,0.0,1.0,0.37,0.59,600.0,10.1016_j.jiec.2023.08.045_extracted_structured,ns-wac,,
1725.0,1.143,0.452,,0.691,2.72,1.4,,81.56,9.21,6.86,,2.37,15.0,158.0,10000.0,91.8,23.4,250.0,0.0,1.0,0.37,0.59,600.0,10.1016_j.jiec.2023.08.045_extracted_structured,ns-wac,,
1725.0,1.143,0.452,,0.691,2.72,1.4,,81.56,9.21,6.86,,2.37,0.5,52.0,10000.0,91.8,23.4,250.0,0.0,1.0,0.37,0.59,600.0,10.1016_j.jiec.2023.08.045_extracted_structured,ns-wac,F,提取的电压窗口最大值为1.0 V，但原文中SSC器件（NS-WAC//NS-WAC）的工作电压窗口为0-1.8 V（例如，原文描述为'at a working voltage range of 0–1.8 V'和'at a working potential of 1.8 V'）。其他所有数据点均准确、完整且得到原文支撑。
491.36,0.286,0.117,,,2.33,0.82,0.371,95.38,,4.62,,,1.0,334.0,10000.0,,,,1.2,1.6,,,,10.1016_j.est.2024.115170_extracted_structured,pgc,,
491.36,0.286,0.117,,,2.33,0.82,0.371,95.38,,4.62,,,10.0,34.59,10000.0,,,,1.2,1.6,,,,10.1016_j.est.2024.115170_extracted_structured,pgc,F,"提取的信息中，以下数据点不准确或缺失：1) Electrochem_Cycle Stability_Capacity Retention_value 被设为null，但原文明确提到在10,000次循环后容量保持率为101%（原文3.7.3.2部分）；2) Electrochem_Energy Density_value 被设为null，但原文提供了SSC在1 M H₂SO₄电解液中的能量密度值，如18.86 Wh kg⁻¹（原文3.7.3.2部分）；3) Electrochem_Power Density_value 被设为null，但原文提供了对应的功率密度值，如1386 W kg⁻¹（原文3.7.3.2部分）；4) Electrochem_Voltage Window_value_min 为1.2 V，但原文中SSC的电压窗口最小为1.4 V（原文3.7.3.1部分），1.2 V是三电极系统的电位窗口，不匹配SSC上下文；5) Electrochem_ESR_value 被设为null，但原文提供了SSC的等效串联电阻（RS）值，如0.41 Ω（原文3.7.3.2部分）；6) Electrochem_Rct_value 被设为null，但原文提供了电荷转移电阻（Rct）值，如0.02 Ω（原文3.7.3.2部分）；7) Preparation_Carbonization Temperature_value 被设为null，但原文明确碳化温度为1000°C（原文2.1部分）。其他数据点如比表面积、孔体积等均准确对应原文。"
491.36,0.286,0.117,,,2.33,0.82,0.371,95.38,,4.62,,,10.0,23.69,10000.0,,,,1.2,1.6,,,,10.1016_j.est.2024.115170_extracted_structured,pgc,,
491.36,0.286,0.117,,,2.33,0.82,0.371,95.38,,4.62,,,3.0,448.0,10000.0,,,,1.2,1.6,,,,10.1016_j.est.2024.115170_extracted_structured,pgc,,
491.36,0.286,0.117,,,2.33,0.82,0.371,95.38,,4.62,,,3.0,101.0,10000.0,,,,1.2,1.6,,,,10.1016_j.est.2024.115170_extracted_structured,pgc,F,"提取的循环稳定性容量保持率为null，但原文中SSC在10,000次循环后容量保持率为91%（见Fig. 9c描述）；提取的能量密度为null，但原文中SSC的能量密度为36 Wh kg⁻¹（见Fig. 9d描述）；提取的功率密度为null，但原文中SSC的功率密度为2400 W kg⁻¹（见Fig. 9d描述）；提取的电压窗口最小值为1.2 V，但原文中SSC的电压窗口在1 M H₂SO₄电解液中为1.4 V，在添加HQ后为1.6 V，最小值应为0或类似值（见电化学测量部分和Fig. 9a）；提取的Rct为null，但原文中SSC的Rct值为0.02 Ω（对于1 M H₂SO₄，见Table S5）；提取的碳化温度为null，但原文中碳化温度为1000°C（见材料制备部分）。"
491.36,0.286,0.117,,,2.33,0.82,0.371,95.38,,4.62,,,4.0,80.0,10000.0,,,,1.2,1.6,,,,10.1016_j.est.2024.115170_extracted_structured,pgc,,
491.36,0.286,0.117,,,2.33,0.82,0.371,95.38,,4.62,,,5.0,72.0,10000.0,,,,1.2,1.6,,,,10.1016_j.est.2024.115170_extracted_structured,pgc,,
491.36,0.286,0.117,,,2.33,0.82,0.371,95.38,,4.62,,,6.0,64.0,10000.0,,,,1.2,1.6,,,,10.1016_j.est.2024.115170_extracted_structured,pgc,,
491.36,0.286,0.117,,,2.33,0.82,0.371,95.38,,4.62,,,10.0,50.0,10000.0,,,,1.2,1.6,,,,10.1016_j.est.2024.115170_extracted_structured,pgc,,
1843.0,1.62,1.12,1224.0,0.44,,1.05,0.409,85.2,2.12,6.18,,0.55,0.2,468.0,10000.0,88.5,25.3,9998.0,0.0,1.23,1.83,11.85,800.0,10.1016_j.ijhydene.2024.07.032_extracted_structured,nszpc,,
1843.0,1.62,1.12,1224.0,0.44,,1.05,0.409,85.2,2.12,6.18,,0.55,0.2,191.8,10000.0,88.5,25.3,9998.0,0.0,1.23,1.83,11.85,800.0,10.1016_j.ijhydene.2024.07.032_extracted_structured,nszpc,F,提取的信息中存在多处不准确、缺失或无法在原文中找到依据的数据点：1) PCP_Element Content_C_value 提取为 85.2，但原文 Table 1 中 NSZPC 的 C 含量为 80.59%；2) PCP_Element Content_N_value 提取为 2.12，但原文 Table 1 中 NSZPC 的 N 含量为 8.20%；3) PCP_Element Content_S_value 提取为 0.55，但原文 Table 1 中 NSZPC 的 S 含量为 2.12%；4) PCP_Element Content_H_value 提取为 null，但原文 Table 1 中 NSZPC 的 H 含量为 0.97%，数据缺失；5) Electrochem_Voltage_Window_value_min 和 Electrochem_Voltage_Window_value_max 提取为 0.0 和 1.23，但原文未明确指定超级电容器的电压窗口数值，无法找到依据；6) Electrochem_Specific_Capacitance_value 提取为 191.8（条件 0.2 A g⁻¹），但该值对应原文中两电极系统 NSZPC//NSZPC 的数据（Fig. 8c），而样本名称 'nszpc' 应指材料本身，在三电极系统中 NSZPC 的比电容为 468.0 F g⁻¹（Fig. 7b），材料名称与数据不对应。
1843.0,1.62,1.12,1224.0,0.44,,1.05,0.409,85.2,2.12,6.18,,0.55,10.0,131.8,10000.0,88.5,25.3,9998.0,0.0,1.23,1.83,11.85,800.0,10.1016_j.ijhydene.2024.07.032_extracted_structured,nszpc,,
568.0,0.26,0.21,471.0,0.05,,0.9,,91.02,3.87,7.79,,0.55,0.2,233.8,,,,,0.0,1.23,2.51,,,10.1016_j.ijhydene.2024.07.032_extracted_structured,nspc,F,提取的信息存在以下问题：1) PCP_Element Content_H_value应为2.48（原文Table 1中NSPC的H含量为2.48%），但提取为null；2) Electrochem_Rct_value应为236.46（原文Table 3中NSPC的Rct为236.46 Ω），但提取为null；3) Electrochem_Voltage_Window_value_min和max（0.0和1.23）在原文中无依据，原文未提供NSPC的电压窗口数据。
568.0,0.26,0.21,471.0,0.05,,0.9,,91.02,3.87,7.79,,0.55,0.5,153.1,,,,,0.0,1.23,2.51,,,10.1016_j.ijhydene.2024.07.032_extracted_structured,nspc,F,提取信息中存在多处不准确、缺失或无依据的数据点：1) PCP_Element Content_H_value应为2.48（原文Table 1中NSPC的H含量为2.48%），但提取为null；2) Electrochem_Rct_value应为236.46（原文Table 3中NSPC的Rct为236.46 Ω），但提取为null；3) Electrochem_Voltage Window_value_min和value_max（0.0和1.23）在原文中未提及NSPC的电压窗口，无依据；4) 多个物理化学性质数据（如PCP_Specific Surface Area、PCP_Total Pore Volume等）的单位缺失，原文中对应单位为cm²/g或cm³/g，违反正确性要求；5) Electrochem_Specific Capacitance_condition_value和value的单位（A/g和F/g）未提取，而原文中有明确单位。
568.0,0.26,0.21,471.0,0.05,,0.9,,91.02,3.87,7.79,,0.55,1.0,169.5,,,,,0.0,1.23,2.51,,,10.1016_j.ijhydene.2024.07.032_extracted_structured,nspc,F,提取的信息存在多处不准确或缺失：1) PCP_Element Content_H_value应为2.48（原文Table 1中NSPC的H%为2.48），但提取为null；2) Electrochem_Specific Capacitance_condition_value和Electrochem_Specific Capacitance_value无原文支持，原文中NSPC的比电容仅在0.2 A g⁻¹给出为233.8 F g⁻¹（Fig. 7b），未提及1.0 A g⁻¹条件下的169.5 F g⁻¹；3) Electrochem_Voltage_Window_value_min和Electrochem_Voltage_Window_value_max不匹配，原文超级电容器测试中电压窗口为-1.0至0.0 V（Fig. 7a），但提取为0.0和1.23（可能混淆锂离子电池数据）；4) Electrochem_Rct_value应为236.46 Ω（原文Table 3中NSPC的Rct），但提取为null；5) 多个物理化学性质值（如PCP_Specific Surface Area (BET)_value、PCP_Total Pore Volume_value等）缺少单位（原文单位为cm²/g或cm³/g），不符合评估标准要求单位完全对应；6) PCP_Element Content_H_value缺失错误，其他null值（如PCP_Average Pore Diameter_value）正确，因原文未提供。
568.0,0.26,0.21,471.0,0.05,,0.9,,91.02,3.87,7.79,,0.55,,154.2,,,,,0.0,1.23,2.51,,,10.1016_j.ijhydene.2024.07.032_extracted_structured,nspc,,
1970.0,1.76,0.24,480.0,,,0.94,,93.87,0.0,2.48,,0.0,0.2,275.4,,,,,0.0,1.23,2.41,,,10.1016_j.ijhydene.2024.07.032_extracted_structured,zpc,F,提取的信息中存在多处不准确和缺失：1) PCP_Element Content_C_value提取为93.87，但原文Table 1中ZPC的C(%)为91.02；2) PCP_Element Content_O_value提取为2.48，但原文Table 1中ZPC的O(%)为5.37；3) PCP_Element Content_H_value提取为null，但原文Table 1中ZPC的H(%)为2.89；4) PCP_Mesopore Volume_value提取为null，但原文Table 1中ZPC的V_meso为1.52 cm³/g；5) Electrochem_Rct_value提取为null，但原文Table 3中ZPC的Rct为50.50 Ω；6) Electrochem_Voltage Window_value_min和max提取为0.0和1.23，但原文未提及ZPC的电压窗口具体数值。
1970.0,1.76,0.24,480.0,,,0.94,,93.87,0.0,2.48,,0.0,0.5,237.3,,,,,0.0,1.23,2.41,,,10.1016_j.ijhydene.2024.07.032_extracted_structured,zpc,F,提取的 PCP_Element Content_C_value 为 93.87，但原文 Table 1 中 ZPC 的 C 含量为 91.02%；PCP_Element Content_O_value 为 2.48，但原文为 5.37%。此外，PCP_Mesopore_Volume_value 为 null，但原文 Table 1 中 V_meso 为 1.52 cm³/g；PCP_Element Content_H_value 为 null，但原文 H 含量为 2.89%；Electrochem_Rct_value 为 null，但原文 Table 3 中 Rct 为 50.50 Ω；Preparation_Carbonization_Temperature_value 为 null，但原文合成温度为 800°C。电压窗口值 0.0-1.23 无明确依据。
1970.0,1.76,0.24,480.0,,,0.94,,93.87,0.0,2.48,,0.0,,0.0,,,,,0.0,1.23,2.41,,,10.1016_j.ijhydene.2024.07.032_extracted_structured,zpc,,
225.3,0.108,0.078,191.2,0.03,,0.78,,89.56,,,,,1.0,80.3,10000.0,,2.74,400.0,0.0,1.0,3.602,,600.0,10.1016_j.diamond.2020.108162_extracted_structured,cpc-0-600,,
1016.6,0.503,0.358,861.8,0.145,,0.92,,88.72,,,,,1.0,273.8,10000.0,86.2,27.44,8000.0,0.0,1.0,1.323,12.59,600.0,10.1016_j.diamond.2020.108162_extracted_structured,cpc-2-600,,
1016.6,0.503,0.358,861.8,0.145,,0.92,,88.72,,,,,0.5,38.59,10000.0,86.2,27.44,8000.0,0.0,1.0,1.323,12.59,600.0,10.1016_j.diamond.2020.108162_extracted_structured,cpc-2-600,,
236.42,0.147,0.084,174.97,0.063,1.24,0.97,,76.9,3.73,18.43,0.94,,10.0,111.0,,,,,0.5,-1.0,0.626,,700.0,10.1016_j.est.2022.104363_extracted_structured,sc-700,F,提取的信息中存在以下不准确点：1) Electrochem_Voltage_Window_value_min 提取为 0.5，但原文中 SC-700 的电压范围是 +0.1 到 -1.0 V（见原文 'in a voltage range of +0.1 to −1.0 V'），因此 min 应为 0.1 而非 0.5；2) Electrochem_Rct_value 提取为 null，但原文 Table 4 中 SC-700 的 RCT 为 155.9 Ω，因此应提供该值而非 null。其他数据点均准确且得到原文支撑。
236.42,0.147,0.084,174.97,0.063,1.24,0.97,,76.9,3.73,18.43,0.94,,0.5,125.0,,,,,0.5,-1.0,0.626,,700.0,10.1016_j.est.2022.104363_extracted_structured,sc-700,,
236.42,0.147,0.084,174.97,0.063,1.24,0.97,,76.9,3.73,18.43,0.94,,10.0,114.0,,,,,0.5,-1.0,0.626,,700.0,10.1016_j.est.2022.104363_extracted_structured,sc-700,,
624.31,0.912,0.171,355.76,0.741,2.92,1.01,,67.69,5.42,25.71,1.18,,10.0,197.0,,,,,0.5,-1.0,0.779,0.187,700.0,10.1016_j.est.2022.104363_extracted_structured,sc-mg-700,F,"提取的 Electrochem_Voltage Window_value_min 为 0.5，但原文中 SC-Mg-700 在 GCD 测量中达到 +0.3 V（'In GCD measurements, SC-700 reached +0.5 V while, SC-Mg-700 and SC-Zn-700 reached +0.3 V'），且 CV 电压范围为 +0.1 到 -1.0 V（'in a voltage range of +0.1 to −1.0 V'），因此最小电压应为 -1.0 V 或类似值，而不是 0.5。数值不准确。其他所有数据点均与原文一致或正确缺失。"
624.31,0.912,0.171,355.76,0.741,2.92,1.01,,67.69,5.42,25.71,1.18,,0.5,172.0,,,,,0.5,-1.0,0.779,0.187,700.0,10.1016_j.est.2022.104363_extracted_structured,sc-mg-700,F,提取的电压窗口值不准确：Electrochem_Voltage_Window_value_min为0.5，Electrochem_Voltage_Window_value_max为-1.0，但原文中三电极系统的电压范围明确为+0.1到-1.0 V（见原文'voltage range of +0.1 to −1.0 V'），因此最小值应为-1.0，最大值应为+0.1。其他提取值（如比表面积、孔体积、元素含量、比电容、ESR、Rct等）均与原文Table 1、Table 2、Table 3、Table 4及描述部分的数据一致，且缺失数据（如层间距、硫含量、循环稳定性等）正确标记为null。
624.31,0.912,0.171,355.76,0.741,2.92,1.01,,67.69,5.42,25.71,1.18,,10.0,186.0,,,,,0.5,-1.0,0.779,0.187,700.0,10.1016_j.est.2022.104363_extracted_structured,sc-mg-700,,
825.8,0.446,0.285,594.3,0.161,,0.96,,,,,,,1.0,78.8,,,,,0.0,1.0,,,800.0,10.1016_j.est.2023.108355_extracted_structured,wfc-0,,
825.8,0.446,0.285,594.3,0.161,,0.96,,,,,,,10.0,73.0,,,,,0.0,1.0,,,800.0,10.1016_j.est.2023.108355_extracted_structured,wfc-0,,
1361.9,0.675,0.492,1079.9,0.183,,0.99,,,,,,,1.0,107.0,5000.0,98.9,,,0.0,1.0,,,800.0,10.1016_j.est.2023.108355_extracted_structured,wfc-4,,
1361.9,0.675,0.492,1079.9,0.183,,0.99,,,,,,,10.0,73.0,5000.0,98.9,,,0.0,1.0,,,800.0,10.1016_j.est.2023.108355_extracted_structured,wfc-4,,
375.98,0.234,0.113,113.01,0.121,,0.92,,97.3,,2.64,,,0.5,123.0,,,,,0.0,1.0,,0.45,,10.1016_j.est.2021.102577_extracted_structured,mpac-0,F,提取的信息存在以下不准确或缺失的问题：1) PCP_Element Content_C_value (97.3) 和 PCP_Element Content_O_value (2.64) 是原文中 MPAC-1 的数据（XPS 部分），但样本名称为 MPAC-0，原文未提供 MPAC-0 的元素含量数据，导致数据点与其他样本混淆；2) Electrochem_Voltage_Window_value_min (0.0) 和 Electrochem_Voltage_Window_value_max (1.0) 在原文中无明确依据，原文未指定 MPAC-0 的电压窗口具体数值；3) Preparation_Carbonization Temperature_value 提取为 null，但原文明确说明所有样品（包括 MPAC-0）在 800°C 碳化（'carbonization under 800 °C for 1 hour'），应提取 800 而非 null。其他数据点如比表面积、孔体积、石墨化程度、比电容和 Rct 等均准确对应原文 Table 1 和 Results and discussions 部分的 MPAC-0 数据。
1078.92,0.616,0.514,832.67,0.102,,0.95,,97.3,,2.64,,,0.5,274.5,10000.0,94.5,12.14,349.6,0.0,1.0,2.352,0.093205,800.0,10.1016_j.est.2021.102577_extracted_structured,mpac-1,F,提取的电压窗口信息（Electrochem_Voltage_Window_value_min: 0.0 和 Electrochem_Voltage_Window_value_max: 1.0）在原文中没有依据。原文中未提及任何电压窗口的具体数值，包括在电化学测试部分（如CV、GCD、EIS描述）、图表说明（如Fig. 4-6）或公式（如Eq. (1)中ΔV仅作为变量提及，未指定值）。其他所有数据点（如比表面积、孔体积、元素含量、比电容、循环稳定性、能量密度、功率密度、ESR、Rct、碳化温度等）均与原文（Table 1、Table 2、Table 3、Raman、XPS、电化学性能描述等）完全对应，数值、单位和样本名称（MPAC-1）准确，且缺失数据点（如平均孔径、层间距、N/H/S元素含量）均正确标记为null。
1078.92,0.616,0.514,832.67,0.102,,0.95,,97.3,,2.64,,,10.0,210.0,10000.0,94.5,12.14,349.6,0.0,1.0,2.352,0.093205,800.0,10.1016_j.est.2021.102577_extracted_structured,mpac-1,,
2366.0,1.42,0.54,0.54,0.88,2.4,1.19,,,0.69,,,,1.0,273.9,7000.0,87.5,,75.2,-1.0,0.0,0.63,0.04,800.0,10.1016_j.enconman.2025.119498_extracted_structured,b/n@ac,F,提取的微孔比表面积值为 0.54，但原文中没有提供微孔比表面积的数据，只有微孔体积为 0.54 cm³/g；提取的能量密度值为 null，但原文中明确给出能量密度为 126.4 Wh kg⁻¹。
146.0,0.122,0.046,,0.003,,1.04,,85.0,5.0,10.0,,,1.0,73.4,,,,,0.0,0.5,1.2,0.7,800.0,10.1016_j.renene.2022.12.032_extracted_structured,n-hpc-y:pa(1:0)-800,F,提取的 PCP_Element Content_C_value (85.0)、PCP_Element Content_N_value (5.0)、PCP_Element Content_O_value (10.0) 在原文中找不到依据；原文未提供 N-HPC-Y:PA(1:0)-800 样本的元素含量具体数值，仅提及 Table S1 但未在文本中呈现数据。提取的 Electrochem_Voltage_Window_value_min (0.0) 和 Electrochem_Voltage_Window_value_max (0.5) 不准确；原文中 CV 曲线在 0.35–0.5 V vs. Hg/Hg2Cl2 范围，但未明确指定电压窗口 min 为 0.0。提取的 Electrochem_ESR_value (1.2) 和 Electrochem_Rct_value (0.7) 无原文支持；原文仅给出 N/P-HPC-Y:PA(2:1)-800 的 Rs (1.1 Ω) 和 Rct (0.4 Ω)，未提供 N-HPC-Y:PA(1:0)-800 的具体值。其他数据点如比表面积、孔体积、拉曼 ID/IG、比电容和碳化温度均与原文一致。
866.0,0.46,0.296,,0.135,,1.07,,,,,,,1.0,135.0,,,,,0.0,0.5,1.1,0.5,700.0,10.1016_j.renene.2022.12.032_extracted_structured,n/p-hpc-y:pa(2:1)-700,F,提取的电压窗口最小值应为0.35 V，但给出0.0 V；ESR和Rct值在原文中没有针对N/P-HPC-Y:PA(2:1)-700样本提供，只针对N/P-HPC-Y:PA(2:1)-800样本给出。
978.0,0.592,0.259,,0.188,,1.05,,,,,,,1.0,432.0,,,,,0.0,0.5,1.1,0.4,800.0,10.1016_j.renene.2022.12.032_extracted_structured,n/p-hpc-y:pa(2:1)-800,,
1847.3,0.92,0.73,1501.55,0.19,2.0,0.96,,87.55,0.36,12.09,,,1.0,267.0,,,,,0.0,1.0,,,750.0,10.1016_j.diamond.2022.108862_extracted_structured,pc,,
1809.19,0.89,0.71,1537.5,0.18,1.97,1.02,,84.55,3.36,12.09,,,1.0,267.0,,,,,0.0,1.0,,,750.0,10.1016_j.diamond.2022.108862_extracted_structured,pgc-ni,,
1549.2,0.74,0.57,1304.34,0.17,1.9,0.97,,82.55,5.36,12.09,,,1.0,267.0,,,,,0.0,1.0,,,750.0,10.1016_j.diamond.2022.108862_extracted_structured,pgc-mo,F,提取的信息中存在多处不准确和混淆：1) 元素含量（C、N、O）的数值（82.55%、5.36%、12.09%）是针对PGC-Ni-Mo的（原文XPS部分明确说明），但样本名称为'pgc-mo'（PGC-Mo），违反了正确性标准（不得与其他样本名称对应的数值混淆）；2) 比电容值267.0 F/g是针对PGC-Ni-Mo的（原文明确提及），但样本名称为'pgc-mo'，同样违反正确性标准；3) 介孔体积0.17 cm³/g是计算得出的（基于总孔体积和微孔体积的差值），原文未直接提及该值，违反非虚构性标准；4) 电压窗口0.0-1.0 V与原文不符（Fig. 6a显示三电极系统电压范围约为-1.0至0 V vs. Hg/HgO），且未针对PGC-Mo指定具体窗口；5) 其他数据如比表面积、总孔体积等虽与原文Table 1中PGC-Mo数据一致，但整体因上述错误导致信息不准确。
1366.54,0.86,0.58,932.44,0.28,2.5,1.05,,82.64,5.36,12.09,,,1.0,267.0,10000.0,94.8,19.8,9283.0,0.0,1.0,,,750.0,10.1016_j.diamond.2022.108862_extracted_structured,pgc-ni-mo,,
1366.54,0.86,0.58,932.44,0.28,2.5,1.05,,82.64,5.36,12.09,,,10.0,183.0,10000.0,94.8,19.8,9283.0,0.0,1.0,,,750.0,10.1016_j.diamond.2022.108862_extracted_structured,pgc-ni-mo,,
3040.3,1.419,0.488,1082.3,0.931,2.018,0.953,0.23,84.12,0.21,15.67,,,0.5,214.5,5000.0,85.2,,,0.0,1.0,0.54,1.8,800.0,10.1016_j.ijhydene.2020.10.037_extracted_structured,lcac,,
