Repository: cpb-cbb/porous_llm_extra

经过上次失败

原因： 

数据质量还是太差，数据不够多，若剔除比电容条件相关数据则会锐减，应该约束每个样本的比电容测试条件只取最具代表性的

能量密度，功率密度文献中的数据太少，目前仅罗列出来，基本上无法提数据。

文献中描述较为清晰的是实验数据，可作为切入点试一下

对于超级电容器多孔炭，他们不会所有的文献都将孔结构参数罗列出来。，要么是在图片，要么是在补充材料。

## LLM 切换指南

项目默认使用智谱 GLM 服务，但现在也支持任意 OpenAI 接口兼容的模型（如 Gemini、DeepSeek、Moonshot 等）。通过以下环境变量即可快速切换：

```bash

# 通用配置（.env 或 shell 中设置）
LLM_PROVIDER=gemini                 # 目标服务提供方，默认值为 zhipu
LLM_API_KEY=your-gemini-api-key     # 目标服务的 API Key
LLM_BASE_URL=https://generativelanguage.googleapis.com/v1beta/openai/
LLM_MODEL=gemini-1.5-flash-latest   # 可选，未设置时使用默认模型

File: datas/outputs/evaluation_results_with_reasons.csv (part 5 of 5)
891.0,0.46,0.36,,0.1,0.96,0.973,,62.46,1.73,7.8,,,0.5,188.0,,,9.33,400.0,-1.0,0.0,0.33,,800.0,10.1016_j.electacta.2020.137010_extracted_structured,bnc-20,,
891.0,0.46,0.36,,0.1,0.96,0.973,,62.46,1.73,7.8,,,0.5,105.0,,,9.33,400.0,-1.0,0.0,0.33,,800.0,10.1016_j.electacta.2020.137010_extracted_structured,bnc-20,,
891.0,0.46,0.36,,0.1,0.96,0.973,,62.46,1.73,7.8,,,5.0,62.5,,,9.33,400.0,-1.0,0.0,0.33,,800.0,10.1016_j.electacta.2020.137010_extracted_structured,bnc-20,,
465.8,1.76,0.185,,0.021,2.22,0.9,,,,,,,1.0,47.0,,,,,0.0,1.0,,,600.0,10.1016_j.colsurfa.2023.132874_extracted_structured,p-kf-6,F,提取的以下信息不准确或与原文不符：1) PCP_Total Pore Volume_value 提取为 1.76，但原文 Table 1 中 p-KF-6 的总孔体积 (V total) 为 0.206 cm³/g；2) PCP_Average Pore Diameter_value 提取为 2.22，但原文 Table 1 中 p-KF-6 的平均孔径为 1.76 nm；3) Electrochem_Voltage_Window_value_min 提取为 0.0，但原文中 p-KF-6 的电化学测试在 -1.0 到 0 V 下进行（见 '3.4 Electrochemical properties' 部分），min 应为 -1.0；4) Electrochem_Voltage_Window_value_max 提取为 1.0，但应为 0.0。其他信息如 PCP_Specific Surface Area (BET)_value (465.8)、PCP_Micropore Volume_value (0.185)、PCP_Mesopore Volume_value (0.021)、PCP_Degree of Graphitization (Raman ID_IG)_value (0.9)、Electrochem_Specific Capacitance_value (47.0) 和 Preparation_Carbonization Temperature_value (600.0) 与原文一致，null 值也合理，但上述错误导致整体评估为 F。
3040.3,1.419,0.488,1082.3,0.931,2.018,0.953,0.23,84.12,0.21,15.67,,,,132.0,5000.0,85.2,,,0.0,1.0,0.54,1.8,800.0,10.1016_j.ijhydene.2020.10.037_extracted_structured,lcac,F,提取的信息中存在多处不准确、缺失或无原文支持的数据点：1) PCP_Interlayer Spacing (XRD d002)_value: 0.23 不准确，原文仅提及XRD峰在23°，未给出具体d002值，计算值约为0.387 nm；2) Electrochem_Cycle Stability_Cycle Number_value: 5000.0 和 Electrochem_Cycle Stability_Capacity Retention_value: 85.2 不准确，这些数据对应LCAC-P20（等离子体修饰样本），而非LCAC（样本名称为lcac）；3) Preparation_Carbonization Temperature_value: 800.0 不准确，碳化温度为500°C，800°C是活化温度；4) Electrochem_Voltage Window_value_min: 0.0 和 Electrochem_Voltage Window_value_max: 1.0 无原文支持，未明确提及电压窗口；5) Electrochem_Specific Capacitance_condition_value: null 不完整，比电容132.0 F/g是在20 A/g下测量，但条件未指定。
3040.3,1.419,0.488,1082.3,0.931,2.018,0.953,0.23,84.12,0.21,15.67,,,,222.0,5000.0,85.2,,,0.0,1.0,0.54,1.8,800.0,10.1016_j.ijhydene.2020.10.037_extracted_structured,lcac,,
2961.7,1.349,0.432,1021.8,0.917,2.024,1.085,0.23,81.66,2.36,15.98,,,0.5,342.5,5000.0,96.2,11.8,250.0,0.0,1.0,0.51,1.0,800.0,10.1016_j.ijhydene.2020.10.037_extracted_structured,lcac-p20,,
2961.7,1.349,0.432,1021.8,0.917,2.024,1.085,0.23,81.66,2.36,15.98,,,,252.0,5000.0,96.2,11.8,250.0,0.0,1.0,0.51,1.0,800.0,10.1016_j.ijhydene.2020.10.037_extracted_structured,lcac-p20,,
2961.7,1.349,0.432,1021.8,0.917,2.024,1.085,0.23,81.66,2.36,15.98,,,,342.5,5000.0,96.2,11.8,250.0,0.0,1.0,0.51,1.0,800.0,10.1016_j.ijhydene.2020.10.037_extracted_structured,lcac-p20,F,1. 层间距(XRD d002)值0.23 nm无原文支持：原文XRD部分仅提及(002)峰位于23°左右，未给出具体d002计算值，提取值属于虚构。2. 循环稳定性容量保持率96.2%不准确：原文三电极系统中LCAC-P20在10 A/g下5000次循环后保持率为85.2%（Fig. 6f），而96.2%是两电极系统在5 A/g下的数据（Supplementary Fig. 1S(d)），提取值混淆了测试体系。3. 电压窗口0-1.0 V未明确测试体系且与原文不符：三电极系统通常以参比电极为基准（如-1~0 V），原文未明确给出三电极电压窗口，两电极系统Ragone图隐含约1.0 V但未直接标注。4. 碳化温度800°C错误：原文明确碳化步骤为500°C，800°C是活化温度（Experimental部分）。5. 循环稳定性测试条件缺失：提取值未注明电流密度（三电极为10 A/g，两电极为5 A/g），导致信息不完整。
2662.5,0.99,0.21,301.4,0.78,2.34,0.981,0.23,87.06,0.53,12.41,,,0.5,201.1,5000.0,95.4,,,0.0,1.0,0.0,0.95,800.0,10.1016_j.ijhydene.2020.10.037_extracted_structured,lsac,F,提取的信息存在多处不准确、缺失或无法在原文中找到依据的问题：1) PCP_Total Pore Volume_value原文为0.990 cm³/g，提取为0.99 cm³/g（精度缺失）；2) PCP_Micropore Volume_value原文为0.210 cm³/g，提取为0.21 cm³/g（精度缺失）；3) PCP_Mesopore Volume_value原文为0.780 cm³/g，提取为0.78 cm³/g（精度缺失）；4) PCP_Average Pore Diameter_value原文为2.340 nm，提取为2.34 nm（精度缺失）；5) PCP_Interlayer Spacing (XRD d002)_value原文未提供具体数值，提取0.23 nm无依据；6) Electrochem_Cycle Stability_Cycle Number_value和Electrochem_Cycle Stability_Capacity Retention_value针对样本'lsac'（原始LSAC），但原文仅提供修改后样本LSAC-P20的数据（5000 cycles和95.4%），原始LSAC的循环稳定性未提及；7) Electrochem_ESR_value原文中LSAC为0.50 Ω，提取为0.0 Ω（数值错误）；8) Preparation_Carbonization Temperature_value原文碳化温度为500°C，提取800°C（错误，800°C为活化温度）；9) Electrochem_Energy Density_value和Electrochem_Power Density_value原文中LSAC对称超级电容器有数据（6.94 Wh/kg和250 W/kg），但提取为null（缺失）；10) Electrochem_Voltage Window_value_min和_value_max原文未明确指定电压范围，提取0.0-1.0V无直接依据。
2662.5,0.99,0.21,301.4,0.78,2.34,0.981,0.23,87.06,0.53,12.41,,,,144.2,5000.0,95.4,,,0.0,1.0,0.0,0.95,800.0,10.1016_j.ijhydene.2020.10.037_extracted_structured,lsac,,
2662.5,0.99,0.21,301.4,0.78,2.34,0.981,0.23,87.06,0.53,12.41,,,,332.1,5000.0,95.4,,,0.0,1.0,0.0,0.95,800.0,10.1016_j.ijhydene.2020.10.037_extracted_structured,lsac,,
2514.2,0.902,0.321,541.4,0.581,2.3,1.09,0.23,85.21,2.46,12.33,,,0.5,332.1,5000.0,89.8,10.6,250.0,0.0,1.0,0.54,0.57,800.0,10.1016_j.ijhydene.2020.10.037_extracted_structured,lsac-p20,,
2514.2,0.902,0.321,541.4,0.581,2.3,1.09,0.23,85.21,2.46,12.33,,,,252.0,5000.0,89.8,10.6,250.0,0.0,1.0,0.54,0.57,800.0,10.1016_j.ijhydene.2020.10.037_extracted_structured,lsac-p20,F,提取的信息中存在多个不准确或缺失的数据点：1) PCP_Interlayer Spacing (XRD d002)_value: 0.23 未在原文中提供，原文仅描述XRD峰在23°，未计算或给出d002值；2) Electrochem_Specific Capacitance_condition_value应为'20 A/g'而非null，因为值252.0对应20 A/g条件；3) Electrochem_Cycle Stability_Capacity Retention_value: 89.8不完整，原文主文本中LSAC-P20的循环稳定性为95.4%（10 A/g），补充材料中89.8%（5 A/g）未被主文本强调，且提取未指定条件；4) Electrochem_Voltage Window_value_min: 0.0和max: 1.0无原文依据，原文未指定电压窗口；5) Preparation_Carbonization Temperature_value: 800.0错误，原文碳化温度为500°C，800°C是活化温度。
2514.2,0.902,0.321,541.4,0.581,2.3,1.09,0.23,85.21,2.46,12.33,,,,332.1,5000.0,89.8,10.6,250.0,0.0,1.0,0.54,0.57,800.0,10.1016_j.ijhydene.2020.10.037_extracted_structured,lsac-p20,F,"提取的信息中存在以下不准确或未得到原文支撑的点：1) PCP_Interlayer Spacing (XRD d002)_value 为 0.23，但原文仅提及 XRD 峰在约 23°，未提供具体 d002 值，该数值为推断或虚构；2) Electrochem_Specific Capacitance_condition_value 为 null，但原文明确指定比电容测试条件为 0.5 A/g（Table 3 和 Results 部分），条件信息缺失；3) Preparation_Carbonization Temperature_value 为 800.0，但原文中碳化温度为 500°C，活化温度为 800°C（Experimental 部分），数值与材料制备步骤不对应；4) Electrochem_Cycle Stability_Capacity Retention_value 为 89.8，但原文中 LSAC-P20 在三电极系统中的循环稳定性为 95.4%（Results 部分），89.8% 对应两电极系统（Supplementary material），样本名称未指定系统，导致混淆；5) Electrochem_Voltage Window_value_min 和 _max 为 0.0 和 1.0，但原文未明确指定电压窗口值，该信息为推断。其他数据点如比表面积、孔体积、元素含量、比电容值、ESR、Rct 等均与原文（Table 1, Table 2, Table 3, Results 部分）一致。"
2313.0,1.01,0.91,2185.0,0.1,1.75,1.05,,88.29,,11.71,,,,310.0,10000.0,99.0,,,0.0,0.0,1.175,0.875,700.0,10.1016_j.jpowsour.2018.12.064_extracted_structured,hipcs-3-700,,
2313.0,1.01,0.91,2185.0,0.1,1.75,1.05,,88.29,,11.71,,,,282.0,10000.0,99.0,,,0.0,0.0,1.175,0.875,700.0,10.1016_j.jpowsour.2018.12.064_extracted_structured,hipcs-3-700,,
2313.0,1.01,0.91,2185.0,0.1,1.75,1.05,,88.29,,11.71,,,1.0,39.7,10000.0,99.0,,,0.0,0.0,1.175,0.875,700.0,10.1016_j.jpowsour.2018.12.064_extracted_structured,hipcs-3-700,,
2675.0,1.36,0.89,2184.0,0.46,2.03,1.3,,91.03,8.54,0.43,,,10.0,369.0,,,,,0.0,0.0,1.214,0.489,700.0,10.1016_j.jpowsour.2018.12.064_extracted_structured,hipcs-4-700,,
2675.0,1.36,0.89,2184.0,0.46,2.03,1.3,,91.03,8.54,0.43,,,,310.0,,,,,0.0,0.0,1.214,0.489,700.0,10.1016_j.jpowsour.2018.12.064_extracted_structured,hipcs-4-700,F,提取的信息中存在多个不准确、缺失或无法在原文中找到依据的数据点：1) PCP_Degree of Graphitization (Raman ID/IG)_value 提取为 1.3，但原文 Table 1 中 HIPCs-4-700 的 ID/IG 值为 1.08；2) PCP_Element Content_N_value 提取为 8.54，但原文 Table 2 中 HIPCs-4-700 的 N 1s 含量为 0.43 at%；3) PCP_Element Content_O_value 提取为 0.43，但原文 Table 2 中 HIPCs-4-700 的 O 1s 含量为 8.54 at%；4) Electrochem_Specific Capacitance_value 提取为 310.0，但未指定条件（如电流密度），而原文中该值对应 20 A g⁻¹ 下的比电容（Table 1 和 Fig. 5B），且 Electrochem_Specific Capacitance_condition_value 为 null 导致信息不完整；5) Electrochem_Cycle Stability_Cycle Number_value 和 Electrochem_Cycle Stability_Capacity Retention_value 均为 null，但原文 Fig. 5D 显示 HIPCs-4-700 在 30 A g⁻¹ 下 10000 次循环后电容保持率为 99.1%；6) Electrochem_Voltage Window_value_min 和 _max 均提取为 0.0，但原文 Fig. 5F 中对称两电极体系的电压窗口为 -1.0 V 到 0.0 V。
2675.0,1.36,0.89,2184.0,0.46,2.03,1.3,,91.03,8.54,0.43,,,,282.0,,,,,0.0,0.0,1.214,0.489,700.0,10.1016_j.jpowsour.2018.12.064_extracted_structured,hipcs-4-700,,
2676.0,1.37,1.05,2354.0,0.32,2.04,1.37,,91.52,7.79,0.69,,,1.0,473.0,10000.0,89.3,,,0.0,0.0,1.123,1.072,800.0,10.1016_j.jpowsour.2018.12.064_extracted_structured,hipcs-4-800,F,提取的信息中存在多处不准确或未得到原文支撑的数据点：1) 石墨化程度 (Raman ID/IG) 提取值为 1.37，但原文 Table 1 中 HIPCs-4-800 的 ID/IG 为 1.58；2) 元素含量 N 提取值为 7.79 at%，但原文 Table 2 中 N 1s 为 0.69 at%；3) 元素含量 O 提取值为 0.69 at%，但原文 Table 2 中 O 1s 为 7.79 at%；4) 比电容提取值为 473.0 F g⁻¹ (1 A g⁻¹)，但原文 Table 1 中 HIPCs-4-800 在 1 mol L⁻¹ H₂SO₄ 中的 Cm 为 534 F g⁻¹，473 F g⁻¹ 是 HIPCs-4-700 在 6 mol L⁻¹ KOH 中的数据；5) 循环稳定性提取循环数为 10000 和容量保持率 89.3%，但原文 Fig. 5C 显示 HIPCs-4-800 在 1000 次循环后容量保持率为 89.3%，未提及 10000 次循环数据；6) 电压窗口提取 min 0.0 和 max 0.0，但原文 Fig. 5F 显示对称两电极系统电压窗口为 -1 V 至 0 V；7) Rct 提取值为 1.072 Ω，但原文 Table 3 中 HIPCs-4-800 的 Rct 为 0.633 Ω。此外，部分数据如能量密度、功率密度、H 和 S 元素含量正确标记为 null，符合原文缺失情况。
2638.0,1.3,0.96,2272.0,0.34,1.98,1.3,,87.04,,,,,1.0,473.0,10000.0,91.0,,,0.0,0.0,1.191,,700.0,10.1016_j.jpowsour.2018.12.064_extracted_structured,hipcs-5-700,,
1970.1,0.741,0.625,,0.101,,1.32,,,,,,,0.5,205.3,5000.0,95.1,,,0.8,1.4,0.18,,700.0,10.1016_j.jallcom.2020.157207_extracted_structured,gmac,,
1970.1,0.741,0.625,,0.101,,1.32,,,,,,,0.5,345.5,5000.0,95.1,,,0.8,1.4,0.18,,700.0,10.1016_j.jallcom.2020.157207_extracted_structured,gmac,,
1970.1,0.741,0.625,,0.101,,1.32,,,,,,,0.5,310.0,5000.0,95.1,,,0.8,1.4,0.18,,700.0,10.1016_j.jallcom.2020.157207_extracted_structured,gmac,F,提取的信息存在多处不准确和缺失：1) 比电容值310.0 F g⁻¹在0.5 A g⁻¹条件下对应GMNAC在1 M Na₂SO₄电解液中的数据（原文Section 3.4），而非GMAC；GMAC的比电容在1 A g⁻¹下为205.3 F g⁻¹（原文Fig. 7b），但0.5 A g⁻¹条件下的数据未提供。2) 循环稳定性数据（5000周期后容量保持率95.1%）对应GMNAC在6 M KOH电解液中的数据（原文Section 3.4），GMAC的循环稳定性数据未提及。3) 电压窗口最小值0.8 V和最大值1.4 V不准确：三电极系统中电压窗口为-0.2 V至0.8 V（原文Section 3.4），两电极系统中为0 V至1.4 V（原文Section 3.5），提取值未明确系统且数值不匹配。4) 电荷转移电阻Rct值缺失（原文Section 3.4给出GMAC的Rct为0.18 Ω）。5) 其他数据如比表面积、孔体积、ID/IG比值等准确，但上述错误导致整体评估为F。
1681.0,0.97,0.55,1055.0,,2.31,0.79,,80.0,1.42,,0.49,2.2,5.0,202.0,10000.0,95.0,,,0.0,0.8,,,800.0,10.1016_j.indcrop.2017.04.015_extracted_structured,1-3cns,F,Electrochem_Cycle Stability_Capacity Retention_value: 95.0 无原文支持，原文仅提到循环稳定性良好但未给出具体容量保持率数值；Electrochem_Voltage_Window_value_min: 0.0 和 Electrochem_Voltage_Window_value_max: 0.8 错误，原文明确电位窗口为-0.1V到0.9V。
1681.0,0.97,0.55,1055.0,,2.31,0.79,,80.0,1.42,,0.49,2.2,10.0,197.0,10000.0,95.0,,,0.0,0.8,,,800.0,10.1016_j.indcrop.2017.04.015_extracted_structured,1-3cns,,
1681.0,0.97,0.55,1055.0,,2.31,0.79,,80.0,1.42,,0.49,2.2,,184.0,10000.0,95.0,,,0.0,0.8,,,800.0,10.1016_j.indcrop.2017.04.015_extracted_structured,1-3cns,F,"提取的信息中存在多处不准确或无法在原文中找到依据的数据点：1. Electrochem_Voltage_Window_value_min 提取为 0.0，但原文明确指出电位窗口为 -0.1 到 0.9V（见 'potential window: −0.1 to 0.9V'）；2. Electrochem_Voltage_Window_value_max 提取为 0.8，但原文为 0.9V；3. Electrochem_Cycle_Stability_Capacity_Retention_value 提取为 95.0，但原文仅描述 'the cycling stability was well maintained even after 10,000 cycles'，未提供具体的容量保留百分比数值；4. Electrochem_Specific_Capacitance_condition_value 提取为 null，但原文中比电容值 184.0 F g⁻¹ 对应于扫描速率 20 mV s⁻¹（见 'specific capacitances of 202, 197, 184, 154, and 119Fg⁻¹ at the scan rates of 5, 10, 20, 50, and 100mVs⁻¹'），因此条件值不应为 null。其他数据点如 PCP_Mesopore_Volume_value、PCP_Interlayer_Spacing_value 等设置为 null 是正确的，因为原文未提供相应数值。"
1681.0,0.97,0.55,1055.0,,2.31,0.79,,80.0,1.42,,0.49,2.2,,154.0,10000.0,95.0,,,0.0,0.8,,,800.0,10.1016_j.indcrop.2017.04.015_extracted_structured,1-3cns,F,提取的循环稳定性容量保持率95.0%在原文中无依据（原文仅描述循环稳定性良好，未提供具体数值）；提取的电压窗口最小值0.0V与原文-0.1V不符；最大值0.8V与原文0.9V不符。其他数据点均准确或合理缺失。
1681.0,0.97,0.55,1055.0,,2.31,0.79,,80.0,1.42,,0.49,2.2,,119.0,10000.0,95.0,,,0.0,0.8,,,800.0,10.1016_j.indcrop.2017.04.015_extracted_structured,1-3cns,,
3010.0,1.45,0.85,,0.49,,0.97,,86.8,1.1,12.1,,,1.0,394.0,,,,,-1.0,0.0,,,800.0,10.1016_j.ijhydene.2018.03.220_extracted_structured,ppdc-2-800,,
3325.0,1.63,0.74,,0.77,,1.02,,84.4,1.3,14.3,,,1.0,406.0,,,,,-1.0,0.0,5.6,,800.0,10.1016_j.ijhydene.2018.03.220_extracted_structured,ppdc-3-800,T,所有提取的数值、单位和材料名称均与原文完全对应。具体而言：1) 物理化学性质数据（比表面积、总孔体积、微孔体积、介孔体积、元素含量、拉曼ID/IG值）均来自Table 1和Raman分析部分，与PPDC-3-800样本完全匹配；2) 电化学性质数据（比电容在1.0 A g⁻¹下为406 F g⁻¹、电压窗口-1.0至0.0 V、ESR为5.6 Ω）均来自Fig. 6e、Fig. 7a和文本描述，与PPDC-3-800样本一致；3) 制备温度800°C与样本名称PPDC-3-800中的'800'对应；4) 缺失数据点（如微孔比表面积、平均孔径、循环稳定性等）在原文中未提及，因此null值正确。无任何虚构、推断或混淆信息。
